Repository: darkreactions/DRP

Dark Reaction Project README
===========================

######Last Updated by Casey Falk -- 1/13/15

1. **Setup and General Information**
  1. Setup of the Server/a Test-bed
  2. Important Directories
  3. Django Directory Architecture
  4. Creating a User
  5. Connecting a User to BitBucket with an SSH Key
  6. Using a Test Bed ON the DRP Server
  7. Using a Test Bed OFF of the DRP Server
  8. Accessing the GitHub Repo and notes on the Repo Structure
2. **Django Management Commands**
  1. generate_model
3. **Database**
  1. Using the ORM
  2. Getting a CSV File of a Database Table
  3. Independent Processes
  4. Editing the Database Schema
  5. Database Backups
4. **Accounts**
5. **Machine Learning Models**
  1. Creating a Model
  2. Testing a Model
  3. Getting/Setting the "Current" Model

Database
=======

The DRP uses a MySQL database that should be accessed by running
MySQL queries using the "root" MySQL user on the "DRP_db" database.
However, that being said, these queries should be performed by
utilizing the [Django ORM](https://docs.djangoproject.com/en/dev/topics/db/)).


** Using the ORM **

The ORM can best be thought of as a generic wrapper that will
translate Model methods into database queries (for example, MySQL
wrappers). All database retrieval functions should be placed in
"retrievalFunctions.py" and any database construction functions
should be placed in "database_construction.py" so that they can
be easily imported into Python scripts. For example, to import
all of the retrieval and construction functions, just use:

    from DRP.retrievalFunctions import *
    from DRP.database_construction import *

And now, to query the database for all of the reactions (which

########################################################################
#############################__ChemML__#################################
########################################################################


###########################__SETTING UP__###############################
In order to create models, the following need to be installed:
-- Python (2.7)
-- RDkit (for Python)
-- Java
-- GraphViz ("neato" specifically)
-- Weka (3-7-9)
-- ChemAxon (JChem)

Additionally, the configuration file (default: config/config.json) must
	know the location of the .../weka.jar file and .../JChem/bin.

*Note that only Ubuntu 12+ and Weka-3-7-9 have been tested.


#########################__USING ChemML__###############################
To create .svg models and an HTML navigation guide, execute:
"generate_models.sh <database.csv> <guide.csv> <trial_name> <parameters.json>"

Parameter Details:
-- <database.csv> should contain names/amounts/units of reactions as 
		well as information on temperature (celsius), pH, slow-cooling,
		reaction reference, etc..
		
-- <guide.csv> should contain legal translations of reactant 
		abbreviations used in <database.csv>, CAS numbers, and reactant
		types (_i_norganic, _o_rganic, _w_ater, _s_olvent, _p_H).
		
-- <trial_name> is the name of the trial to be run. The hypothetical
		models generated will simply append "_H" to <trial_name>.
		
-- <parameters.json> must be a list of lists and is used to describe the
		the hypothetical space to be generated. The order must be: 
		[WATER MASS in grams], TEMPERATURE, TIME, SLOW-COOLING, pH.
		
		*Example <parameters.json> contents: 
		[[9,27,45], [90,110,130,150],[24,36,48], ["yes"], [1,3,5,7]]
		
		##Note that <parameters.json> will be copied in the 
			trial_directory for record-keeping purposes.


Additional options may be specified after the required arguments above:

OPTIONS:
--NoNewModel	-->  Skips the creation of a new base model.
--NoWekaModel	-->  Skips running Weka commands on the base model.
--NoNewHyp		-->  Skips creating a new hypothetical model.
--NoWekaHyp	-->  Skips running Weka commands on the base model.
--NoAnalyzeHyp	-->  Skips the analysis of the hypothetical model.
--NoGraph		-->  Skips the graph and HTML constructions.
--NoHTML		-->  Skips the graph and HTML constructions.
		
		
#######################__DIRECTORY STRUCTURE__##########################
The scripts assume .../trial_name is a sibling of .../scripts/ and will
	dump files into each trial directory.
	
Thus, to work properly, the ChemML_Directory must resemble:
-- ChemML_Directory/
----- scripts/
-------- manage_models.sh (and all dependent scripts)
-------- mols.json
-------- mlConvert.json
----- config/
-------- config.json
----- trial_name*/		(Each trial_directory is generated per call.)
-------- html/		(Not affected by changing location nor copy/pasting)
----------- svgs 
----------- urls 
----------- index.html 
----------- big_graph.svg 
-------- dots/
-------- sdf/
-------- log/
----------- command_log.txt (Details on each run of this trial.)
----------- [YEAR_MONTH_DAY]/ (Error reports recorded on per-day basis.)


Written by Paul Raccuglia and edited by Casey Falk. 
(COPYRIGHT 2013 -- HAVERFORD COLLEGE)

File: research/paul/EXAMPLE_INPUT/DR.csv (part 1 of 11)
Reaction number,Reactant 1 name,Reactant 1 mass (g),Reactant 2 name,Reactant 2 mass (g),Reactant 3 name,Reactant 3 mass (g),Reactant 4 name,Reactant 4 mass (g),Reactant 5 name,Reactant 5 mass (g),Temp (ºC),Time (h),Slow cool,pH (x = unknown),Leak,purity (0 = no data in notebook; 1 = multiphase; 2 = single phase),"outcome (0 = no data in notebook, 1 = no solid; 2 = noncrystalline/brown; 3 = powder/crystallites; 4 = large single crystals)",Notes
jho210.1,NH4VO3,0.1198,SeO2,0.6782,dabco,0.1197,water,6.5548,x,-1,90,48,yes,1.5,no,1,3,
jho210.2,NH4VO3,0.1174,SeO2,0.6816,dabco,0.0316,water,6.7293,x,-1,90,48,yes,1.5,no,2,3,
jho210.3,NH4VO3,0.0627,SeO2,0.6878,dabco,0.1178,water,6.3981,x,-1,90,48,yes,1.5,no,1,3,
jho210.4,NH4VO3,0.062,SeO2,0.6434,dabco,0.0238,water,6.3997,x,-1,90,48,yes,1,no,2,3,
jho210.5,V2O5,0.096,SeO2,0.6572,dabco,0.119,water,6.8529,x,-1,90,48,yes,1.5,no,2,4,
jho210.6,V2O5,0.0952,SeO2,0.6952,dabco,0.0245,water,6.0024,x,-1,90,48,yes,1,no,1,3,
jho212.1,NH4VO3,0.115,SeO2,1.1135,en,0.0728,water,6.0882,x,-1,90,48,yes,1.5,no,1,3,
jho212.2,NH4VO3,0.1121,SeO2,1.1756,en,0.1069,water,6.6781,x,-1,90,48,yes,1.5,no,1,3,
jho212.3,NH4VO3,0.1177,SeO2,1.1938,en,0.0621,water,6.062,x,-1,90,48,yes,1.5,no,1,3,
jho212.4,NH4VO3,0.112,SeO2,0.799,en,0.0666,water,6.5255,x,-1,90,48,yes,1.5,no,1,3,
jho213.1,NH4VO3,0.1175,H2SeO3,1.0791,en,0.0706,water,6.0102,x,-1,110,48,yes,1.5,no,1,2,
jho213.2,NH4VO3,0.117,H2SeO3,1.3431,en,0.0771,water,6.0448,x,-1,110,48,yes,1.5,no,1,2,
jho213.3,NH4VO3,0.1191,H2SeO3,1.0941,aqnHCl,0.2021,water,6.3565,x,-1,110,48,yes,1.5,no,1,3,
jho213.4,NH4VO3,0.1177,H2SeO3,1.2942,aqnHCl,0.2478,water,6.0441,x,-1,110,48,yes,1.5,yes,1,3,
jho213.5,NH4VO3,0.1171,H2SeO3,1.0404,2-mpip,0.1182,water,6.017,x,-1,110,48,yes,1.5,no,1,3,
jho213.6,NH4VO3,0.1143,H2SeO3,1.299,2-mpip,0.1303,water,6.0636,x,-1,110,48,yes,1.5,no,1,3,
jho213.7,NH4VO3,0.12,H2SeO3,1.0519,"2,5-dmpip",0.1269,water,6.0326,x,-1,110,48,yes,1.5,no,1,2,
jho213.8,NH4VO3,0.1123,H2SeO3,1.2833,"2,5-dmpip",0.123,water,6.0107,x,-1,110,48,yes,1.5,no,1,2,
jho213.9,NH4VO3,0.1151,H2SeO3,1.0622,"2,6-dmpip",0.1295,water,6.1629,x,-1,110,48,yes,1.5,no,2,3,
jho213.10,NH4VO3,0.1143,H2SeO3,1.2957,"2,6-dmpip",0.1174,water,6.0823,x,-1,110,48,yes,1.5,no,2,3,
jho213.11,NH4VO3,0.1202,H2SeO3,1.0326,1-mpip,0.1134,water,6.0318,x,-1,110,48,yes,1.5,no,1,3,
jho213.12,NH4VO3,0.1159,H2SeO3,1.304,1-mpip,0.1153,water,6.0587,x,-1,110,48,yes,1.5,no,1,3,
jho213.13,NH4VO3,0.1212,H2SeO3,1.0358,deta,0.1104,water,6.1441,x,-1,110,48,yes,1.5,no,2,4,
jho213.14,NH4VO3,0.1146,H2SeO3,1.3228,deta,0.1277,water,6.0065,x,-1,110,48,yes,1.5,no,2,4,
jho213.15,NH4VO3,0.118,H2SeO3,1.03,teta,0.1485,water,6.5663,x,-1,110,48,yes,1.5,no,1,4,
jho213.16,NH4VO3,0.1307,H2SeO3,1.3158,teta,0.2345,water,6.0106,x,-1,110,48,yes,1.5,no,1,4,
jho213.17,NH4VO3,0.1217,H2SeO3,1.2805,tmed,0.1179,water,6.299,x,-1,110,48,yes,1.5,no,1,3,
jho213.18,NH4VO3,0.1184,H2SeO3,1.0327,tmed,0.1169,water,6.0421,x,-1,110,48,yes,1.5,no,1,3,
jho213.19,NH4VO3,0.1129,H2SeO3,1.0696,dmed,0.091,water,6.1178,x,-1,110,48,yes,1.5,no,1,4,
jho213.20,NH4VO3,0.1171,H2SeO3,1.3558,dmed,0.0851,water,6.0548,x,-1,110,48,yes,1.5,no,2,4,
jho218.1,NH4VO3,0.1172,SeO2,1.0981,teta,0.1479,water,7.2361,x,-1,110,48,yes,1.5,no,1,4,
jho218.2,NH4VO3,0.1208,SeO2,1.332,teta,0.1525,water,7.0913,x,-1,110,48,yes,1.5,no,1,4,
jho218.3,NH4VO3,0.118,SeO2,1.0601,dmed,0.0938,water,7.0326,x,-1,110,48,yes,1.5,no,1,4,
jho218.4,NH4VO3,0.1176,SeO2,1.3064,dmed,0.0977,water,7.3199,x,-1,110,48,yes,1.5,no,1,3,
jho218.5,NH4VO3,0.1259,SeO2,1.0105,3-apyrHCl,0.1583,water,7.0121,x,-1,110,48,yes,1.5,no,1,3,"js: this read 3-apry, assuming it is an error and corrected it"
jho218.6,NH4VO3,0.116,SeO2,1.3768,3-apyrHCl,0.1584,water,7.2458,x,-1,110,48,yes,1.5,no,1,4,"js: this read 3-apry, assuming it is an error and corrected it"
jho218.7,NH4VO3,0.1153,SeO2,1.357,dabco,0.1282,water,7.2312,x,-1,110,48,yes,1.5,no,2,3,
jho218.8,NH4VO3,0.1194,SeO2,1.0055,dabco,0.1254,water,7.2502,x,-1,110,48,yes,1.5,no,2,3,
jho218.9,NH4VO3,0.1172,SeO2,0.9812,hpip,0.1027,water,7.0367,x,-1,110,48,yes,1.5,no,1,3,
jho218.10,NH4VO3,0.1185,SeO2,1.3253,hpip,0.1054,water,7.2456,x,-1,110,48,yes,1.5,no,1,3,
jho218.11,NH4VO3,0.1174,SeO2,1.0642,pip,0.0961,water,7.1912,x,-1,110,48,yes,1.5,no,1,3,
jho218.12,NH4VO3,0.1195,SeO2,1.5712,pip,0.1067,water,7.3876,x,-1,110,48,yes,1.5,yes,0,0,
jho220.1,NH4VO3,0.1186,SeO2,0.4493,tmed,0.1183,water,9.2845,x,-1,90,24,yes,1.5,no,2,3,
jho220.2,NH4VO3,0.1145,SeO2,0.6579,tmed,0.127,water,8.8595,x,-1,90,24,yes,1.5,no,2,3,
jho220.3,NH4VO3,0.116,SeO2,1.2025,tmed,0.1234,water,9.3759,x,-1,90,24,yes,1.5,no,2,3,
jho220.4,NH4VO3,0.121,SeO2,1.3258,tmed,0.1137,water,8.9073,x,-1,90,24,yes,1.5,no,2,3,
jho220.5,NH4VO3,0.1168,SeO2,0.6965,deta,0.1385,water,8.9696,x,-1,90,24,yes,1.5,no,1,4,
jho220.6,NH4VO3,0.116,SeO2,0.4744,deta,0.1086,water,8.9911,x,-1,90,24,yes,1.5,no,2,4,
jho220.7,NH4VO3,0.1127,SeO2,1.1093,deta,0.1089,water,9.0335,x,-1,90,24,yes,1.5,no,1,4,
jho220.8,NH4VO3,0.1176,SeO2,1.3614,deta,0.1182,water,8.8821,x,-1,90,24,yes,1.5,no,1,4,
jho220.9,NH4VO3,0.117,SeO2,0.4374,"1,4-dmpip",0.1248,water,8.8875,x,-1,90,24,yes,1.5,no,1,3,
jho220.10,NH4VO3,0.1182,SeO2,0.6717,"1,4-dmpip",0.1127,water,9.1504,x,-1,90,24,yes,1.5,no,2,3,
jho220.11,NH4VO3,0.1153,SeO2,1.1031,"1,4-dmpip",0.1246,water,9.072,x,-1,90,24,yes,1.5,no,2,3,
jho220.12,NH4VO3,0.1181,SeO2,1.3246,"1,4-dmpip",0.1153,water,8.9553,x,-1,90,24,yes,1.5,no,1,3,
jho95.1,V2O5,0.0919,SeO2,0.7662,2-mpip,0.0987,water,5.9782,x,-1,90,48,no,1,no,1,3,
jho95.2,V2O5,0.0914,SeO2,0.6523,3-apyrHCl,0.1658,water,6.22,x,-1,90,48,no,1,no,1,3,
jho95.3,V2O5,0.0934,SeO2,0.658,"2,5-dmpip",0.1131,water,5.9926,x,-1,90,48,no,1,no,1,3,
jho95.4,V2O5,0.0918,SeO2,0.6625,tmed,0.115,water,6.0744,x,-1,90,48,no,1,no,1,3,
jho95.5,V2O5,0.0928,SeO2,0.6646,aqnHCl,0.1975,water,5.9827,x,-1,90,48,no,1,no,1,4,
jho95.6,NaVO3,0.1447,SeO2,0.4025,aqnHCl,0.2379,water,9.4239,x,-1,90,48,no,1,no,1,4,
jho222.1,V2O5,0.0921,SeO2,0.6598,tmed,0.1134,water,6.1346,x,-1,90,24,yes,1.5,no,2,4,
jho222.2,V2O5,0.0928,SeO2,0.7024,hmta,0.1446,water,6.0044,x,-1,90,24,yes,1.5,no,1,3,
jho222.3,V2O5,0.0914,SeO2,0.7685,2-mpip,0.112,water,6.0189,x,-1,90,24,yes,1.5,no,2,3,
jho222.4,V2O5,0.0991,SeO2,0.658,3-apyrHCl,0.1557,water,6.0872,x,-1,90,24,yes,1.5,no,1,4,
jho222.5,V2O5,0.0993,SeO2,0.7398,aqnHCl,0.2009,water,7.567,x,-1,90,24,yes,1.5,no,1,4,
jho222.6,V2O5,0.0961,SeO2,0.6638,"2,5-dmpip",0.1148,water,6.1056,x,-1,90,24,yes,1.5,no,2,3,
jho224.1,NaVO3,0.1251,SeO2,0.7009,"1,4-dmpip",0.1255,water,6.0291,x,-1,130,20,yes,2.5,no,2,4,
jho224.2,NaVO3,0.1252,SeO2,0.5811,"1,4-dmpip",0.1177,water,6.1814,x,-1,130,20,yes,2,no,1,2,
jho224.3,NaVO3,0.1201,SeO2,0.6498,"1,4-dmpip",0.1123,water,6.0752,x,-1,130,20,yes,1.5,yes,0,0,
jho224.4,NaVO3,0.1221,SeO2,0.683,"1,4-dmpip",0.1132,water,8.9763,x,-1,130,20,yes,3,yes,0,0,
jho224.5,NaVO3,0.1269,SeO2,0.6354,"1,4-dmpip",0.1062,water,9.2738,x,-1,130,20,yes,3,yes,0,0,
jho224.6,NaVO3,0.1243,SeO2,0.6331,"1,4-dmpip",0.126,water,9.0419,x,-1,130,20,yes,1.5,yes,0,0,
jho225.1,NH4VO3,0.1186,SeO2,0.4557,1-mpip,0.1048,Na2C2O4,0.1071,water,9.0746,105,60,yes,2,no,1,4,
jho225.2,NH4VO3,0.1188,SeO2,0.4466,1-mpip,0.1164,Na2C2O4,0.1221,water,9.1513,105,60,yes,2,no,1,4,
jho225.3,NH4VO3,0.1274,SeO2,0.4636,1-mpip,0.1095,Na2C2O4,0.1041,water,9.1889,105,60,yes,1,no,1,4,
jho225.4,NH4VO3,0.1181,SeO2,0.3468,1-mpip,0.1078,Na2C2O4,0.1213,water,8.8621,105,60,yes,1,no,1,4,
jho225.5,NH4VO3,0.117,SeO2,0.4495,1-mpip,0.122,Na2C2O4,0.112,water,9.0188,105,60,yes,3,no,2,4,
jho225.6,NH4VO3,0.1328,SeO2,0.3416,1-mpip,0.1074,Na2C2O4,0.1158,water,9.2003,105,60,yes,4,no,1,4,
jho96.1,NaVO3,0.1494,SeO2,0.4025,2-mpip,0.1237,water,9.0734,x,-1,90,24,,5,no,1,4,
jho96.2,NaVO3,0.1448,SeO2,0.1694,2-mpip,0.1315,water,9.0584,x,-1,90,24,,5,no,1,4,
jho96.3,NaVO3,0.1446,SeO2,0.4097,aqnHCl,0.2217,water,8.939,x,-1,90,24,,5,no,2,4,
jho96.4,NaVO3,0.1459,SeO2,0.1441,aqnHCl,0.2485,water,9.1065,x,-1,90,24,,5,no,2,3,
jho96.5,NaVO3,0.1479,SeO2,0.4001,3-apyrHCl,0.1963,water,9.038,x,-1,90,24,,5,no,1,4,
jho96.6,NaVO3,0.1441,SeO2,0.1435,3-apyrHCl,0.2033,water,9.3484,x,-1,90,24,,5,no,2,4,
jho96.7,NaVO3,0.1473,SeO2,0.4111,tmed,0.1377,water,9.0432,x,-1,90,24,,5,no,2,4,
jho96.8,NaVO3,0.1469,SeO2,0.1603,tmed,0.1417,water,9.1333,x,-1,90,24,,5,no,2,3,
jho96.9,NaVO3,0.1471,SeO2,0.4135,"2,5-dmpip",0.1385,water,9.0526,x,-1,90,24,,5,no,1,2,
jho96.10,NaVO3,0.1484,SeO2,0.1541,"2,5-dmpip",0.144,water,8.9969,x,-1,90,24,,5,no,1,2,
jho96.11,NaVO3,0.1473,SeO2,0.3963,"1,2-dap",0.0935,water,8.9762,x,-1,90,24,,5,no,1,2,
jho96.12,NaVO3,0.1468,SeO2,0.1667,"1,2-dap",0.0914,water,9.1654,x,-1,90,24,,5,no,2,2,
jho96.13,NaVO3,0.1544,SeO2,0.3958,"2,5-dmpip",0.1356,water,8.9895,x,-1,90,24,,x,no,1,2,
jho96.14,NaVO3,0.1473,SeO2,0.4083,tmed,0.1369,water,9.1539,x,-1,90,24,,x,no,2,3,
jho96.15,NaVO3,0.1456,Na2SeO3,0.5202,2-mpip,0.1385,water,9.1411,x,-1,90,24,,5.5,no,1,4,
jho96.16,NaVO3,0.1453,Na2SeO3,0.1718,2-mpip,0.12,water,9.0591,x,-1,90,24,,5,no,2,4,
jho96.17,NaVO3,0.147,Na2SeO3,0.53,aqnHCl,0.2344,water,9.0458,x,-1,90,24,,5,no,2,4,
jho96.18,NaVO3,0.1479,Na2SeO3,0.2343,aqnHCl,0.3739,water,9.0328,x,-1,90,24,,5,no,2,3,
jho96.19,NaVO3,0.1463,Na2SeO3,0.5151,3-apyrHCl,0.1973,water,9.0186,x,-1,90,24,,5,no,1,4,
jho96.20,NaVO3,0.1462,Na2SeO3,0.1651,3-apyrHCl,0.1967,water,8.9936,x,-1,90,24,,5,no,2,4,
jho96.21,NaVO3,0.148,Na2SeO3,0.5264,tmed,0.1384,water,9.0049,x,-1,90,24,,5,no,2,4,
jho96.22,NaVO3,0.1489,Na2SeO3,0.2004,tmed,0.135,water,8.9331,x,-1,90,24,,5,no,1,4,
jho227.1,NaVO3,0.127,SeO2,0.6933,"1,4-dmpip",0.136,water,6.0434,x,-1,120,60,,3,no,1,4,
jho227.2,NaVO3,0.1273,SeO2,0.6986,"1,4-dmpip",0.1334,water,6.0318,x,-1,120,60,yes,3,no,1,4,
jho228.1,NH4VO3,0.1197,SeO2,0.5568,tmed,0.1186,water,6.0622,x,-1,120,60,yes,2,no,1,3,
jho228.2,NH4VO3,0.1164,SeO2,0.6601,tmed,0.1181,water,6.0574,x,-1,120,60,yes,2,no,1,3,
jho228.3,NH4VO3,0.113,SeO2,0.7903,tmed,0.1221,water,6.1044,x,-1,120,60,yes,2,no,1,3,
jho228.4,NH4VO3,0.1175,SeO2,0.8806,tmed,0.1182,water,6.1095,x,-1,120,60,yes,2,no,1,3,
jho228.5,NH4VO3,0.1156,SeO2,1.0015,tmed,0.1119,water,6.1647,x,-1,120,60,yes,1,no,1,4,
jho228.6,NH4VO3,0.119,SeO2,0.5676,deta,0.1025,water,6.216,x,-1,120,60,yes,2,no,1,3,
jho228.7,NH4VO3,0.1201,SeO2,0.6621,deta,0.1012,water,6.0094,x,-1,120,60,yes,2,no,1,3,
jho228.8,NH4VO3,0.1152,SeO2,0.7743,deta,0.1344,water,6.0309,x,-1,120,60,yes,2,no,1,3,
jho228.9,NH4VO3,0.1142,SeO2,0.8914,deta,0.1179,water,6.1049,x,-1,120,60,yes,1.5,no,1,4,
jho228.10,NH4VO3,0.1149,SeO2,0.9934,deta,0.135,water,6.0189,x,-1,120,60,yes,1,no,2,4,
jho230.1,NaVO3,0.1218,SeO2,0.6937,R-3-apyrHCl,0.1524,water,6.1,x,-1,150,20,yes,1,no,1,4,
jho230.2,NaVO3,0.1214,SeO2,0.7048,S-3-apyr,0.1388,water,6.2966,x,-1,150,20,yes,1,no,1,3,
jho230.3,NaVO3,0.1227,SeO2,0.671,3-apyrHCl,0.1612,water,6.1152,x,-1,150,20,yes,1,no,1,4,
jho230.4,NaVO3,0.1205,SeO2,0.706,3-apyrHCl,0.1562,water,6.0608,x,-1,150,20,yes,1,no,1,4,
jho231.1,NaVO3,0.1205,SeO2,0.6882,R-2-mpip,0.1018,water,8.9346,Na2C2O4,0.1363,130,20,yes,2,no,2,4,
jho231.2,NaVO3,0.119,SeO2,0.6745,S-2-mpip,0.1018,water,8.7298,Na2C2O4,0.1352,130,20,yes,2,no,2,4,
jho231.3,NaVO3,0.1255,SeO2,0.6635,S-3-apyr,0.1529,water,8.8496,Na2C2O4,0.1322,130,20,yes,1,no,1,4,
jho231.4,NaVO3,0.1232,SeO2,0.6633,R-3-apyrHCl,0.1689,water,8.9455,Na2C2O4,0.1422,130,20,yes,1,no,1,4,
jho231.5,NaVO3,0.1318,SeO2,0.6692,dmed,0.0907,water,9.0264,Na2C2O4,0.1334,130,20,yes,2,no,2,4,
jho231.6,NaVO3,0.1303,SeO2,0.6589,teta,0.144,water,9.0285,Na2C2O4,0.1312,130,20,yes,2,no,1,4,
jho231.7,NaVO3,0.12,SeO2,0.6613,tren,0.1483,water,8.8613,Na2C2O4,0.1322,130,20,yes,2,no,1,4,
jho231.8,NaVO3,0.119,SeO2,0.6685,bapp,0.2147,water,8.9922,Na2C2O4,0.1322,130,20,yes,2,no,1,3,
jho233.1,VOSO4,0.3262,SeO2,0.5605,pip,0.333,water,2.2821,x,-1,110,72,,6,no,1,4,GMN: It's unclear whether slow cool was used on these reactions. It's not mentioned directly.
jho233.2,VOSO4,0.3194,SeO2,0.5756,2-mpip,0.3724,water,2.2133,x,-1,110,72,,6,no,1,4,
jho233.3,VOSO4,0.3839,SeO2,0.5872,"2,5-dmpip",0.4184,water,2.3021,x,-1,110,72,,5.5,no,1,4,
jho233.4,VOSO4,0.3209,SeO2,0.5938,"1,4-dmpip",0.4179,water,2.2434,x,-1,110,72,,4.5,no,2,4,
jho233.5,VOSO4,0.3196,SeO2,0.5539,1-mpip,0.3884,water,2.6134,x,-1,110,72,,6,no,1,1,
jho233.6,VOSO4,0.3337,SeO2,0.5522,dabco,0.4265,water,2.2934,x,-1,110,72,,4,no,2,4,
jho233.7,VOSO4,0.3239,SeO2,0.5749,tmed,0.4229,water,2.3114,x,-1,110,72,,6,no,2,1,
jho233.8,VOSO4,0.3203,SeO2,0.5581,deta,0.3964,water,2.2484,x,-1,110,72,,7,no,2,3,
jho234.1,VOSO4,0.3345,SeO2,0.554,pip,0.3204,water,2.4466,x,-1,110,312,,6,no,1,4,
jho234.2,VOSO4,0.3267,SeO2,0.5584,2-mpip,0.3796,water,2.3974,x,-1,110,312,,6,no,1,4,
jho234.3,VOSO4,0.3287,SeO2,0.5611,"2,5-dmpip",0.4181,water,2.2128,x,-1,110,312,,6,no,1,4,
jho234.4,VOSO4,0.315,SeO2,0.5692,"1,4-dmpip",0.4166,water,2.2558,x,-1,110,312,,4.5,no,1,4,
jho234.5,VOSO4,0.3215,SeO2,0.556,1-mpip,0.3818,water,2.4076,x,-1,110,312,,6,no,1,4,
jho234.6,VOSO4,0.3356,SeO2,0.5628,dabco,0.4112,water,2.2013,x,-1,110,312,,4.5,no,2,4,
jho234.7,VOSO4,0.3262,SeO2,0.5567,tmed,0.4346,water,2.1962,x,-1,110,312,,6,no,2,3,
jho234.8,VOSO4,0.3261,SeO2,0.5581,deta,0.3906,water,2.2273,x,-1,110,312,,7,no,2,2,
jho236.1,NaVO3,0.1455,Na2TeO3,0.349,3-apyrHCl,0.1917,Na2C2O4,0.1019,water,6.0282,90,60,yes,7,no,1,2,GMN: HCl not indicated one way or another. Which should I put?
jho236.2,NaVO3,0.1459,Na2TeO3,0.269,2-mpip,0.1216,Na2C2O4,0.1376,water,6.583,90,60,yes,7,no,2,3,
jho236.3,NaVO3,0.1405,Na2TeO3,0.262,aqnHCl,0.2408,Na2C2O4,0.1027,water,6.0106,90,60,yes,7,no,2,3,"GMN: Again HCl not notated. aqn is aqnHCl be default, correct?"
jho236.4,NaVO3,0.1451,Na2TeO3,0.2767,"2,5-dmpip",0.1327,Na2C2O4,0.1082,water,6.0018,90,60,yes,7,no,2,3,
jho236.5,NaVO3,0.1433,Na2TeO3,0.2737,pip,0.1474,Na2C2O4,0.1059,water,6.0653,90,60,yes,7,no,2,3,
jho236.6,NaVO3,0.15,Na2TeO3,0.2605,hpip,0.1339,Na2C2O4,0.1063,water,6.1677,90,60,yes,7,no,2,4,
jho236.7,NaVO3,0.1426,Na2TeO3,0.2626,"2,6-dmpip",0.1335,Na2C2O4,0.105,water,6.0794,90,60,yes,7,no,2,3,
jho236.8,NaVO3,0.1462,Na2TeO3,0.2619,dabco,0.194,Na2C2O4,0.1028,water,6.0243,90,60,yes,7,no,2,3,
jho236.9,NaVO3,0.1453,Na2TeO3,0.2613,teta,0.1726,Na2C2O4,0.1046,water,6.0177,90,60,yes,7,no,2,3,
jho236.10,NaVO3,0.1417,Na2TeO3,0.2641,"1,2-dap",0.0917,Na2C2O4,0.106,water,6.1339,90,60,yes,7,no,2,3,
jho236.11,NaVO3,0.1477,Na2TeO3,0.2716,"1,3-dap",0.0894,Na2C2O4,0.1068,water,6.0735,90,60,yes,7,no,2,3,
jho236.12,NaVO3,0.1475,Na2TeO3,0.2689,"1,5-dap",0.1281,Na2C2O4,0.1034,water,6.204,90,60,yes,7,no,2,3,
jho236.13,NaVO3,0.1422,Na2TeO3,0.362,"1,6-dah",0.1406,Na2C2O4,0.1044,water,6.0519,90,60,yes,7,no,2,3,
jho236.14,NaVO3,0.1471,Na2TeO3,0.264,1-mpip,0.127,Na2C2O4,0.1067,water,6.1116,90,60,yes,7,no,1,3,
jho236.15,NaVO3,0.1455,Na2TeO3,0.2615,"1,4-dmpip",0.1392,Na2C2O4,0.1047,water,6.091,90,60,yes,7,no,2,3,
jho236.16,NaVO3,0.1415,Na2TeO3,0.2619,tmed,0.138,Na2C2O4,0.1054,water,6.0586,90,60,yes,7,no,1,3,
jho236.17,NaVO3,0.1437,Na2TeO3,0.2641,deta,0.133,Na2C2O4,0.1052,water,6.1038,90,60,yes,7,no,1,3,
jho236.18,NaVO3,0.1473,Na2TeO3,0.2577,dmed,0.1134,Na2C2O4,0.107,water,6.0662,90,60,yes,7,no,2,3,
jho236.19,NaVO3,0.144,Na2TeO3,0.2633,tren,0.1727,Na2C2O4,0.1069,water,6.0936,90,60,yes,7,no,1,4,
jho236.20,NaVO3,0.1471,Na2TeO3,0.2647,aep,0.1616,Na2C2O4,0.1076,water,6.0558,90,60,yes,7,no,1,4,
jho239.1,VOSO4,0.3277,SeO2,0.5984,pip,0.3482,water,3.1324,x,-1,110,24,yes,7,no,1,4,
jho239.2,VOSO4,0.3248,SeO2,0.5684,pip,0.3467,water,5.6943,x,-1,110,24,yes,7,no,1,4,
jho239.3,VOSO4,0.3209,SeO2,0.5626,pip,0.35,water,1.1545,x,-1,110,24,yes,7,no,2,4,
jho239.4,VOSO4,0.3256,SeO2,0.5616,pip,0.1781,water,3.4244,x,-1,110,24,yes,7,yes,1,4,
jho239.5,VOSO4,0.32,SeO2,0.5631,"2,5-dmpip",0.4596,water,3.0382,x,-1,110,24,yes,7,no,1,2,
jho239.6,VOSO4,0.3302,SeO2,0.5575,"2,5-dmpip",0.1674,water,3.4214,x,-1,110,24,yes,7,no,2,3,
jho239.7,VOSO4,0.3195,SeO2,0.58,3-apyrHCl,0.5436,water,3.0578,x,-1,110,24,yes,7,no,2,3,
jho239.8,VOSO4,0.3233,SeO2,0.548,3-apyrHCl,0.3244,water,3.427,x,-1,110,24,yes,7,no,2,3,
jho239.9,VOSO4,0.326,SeO2,0.5461,2-mpip,0.3947,water,1.5801,x,-1,110,24,yes,7,no,1,4,
jho239.10,VOSO4,0.3234,SeO2,0.5607,2-mpip,0.4065,water,3.378,x,-1,110,24,yes,7,no,1,4,Purity corrected to 1 on review of original rxn by MDS
jho239.11,VOSO4,0.3211,SeO2,0.549,2-mpip,0.4202,water,6.1626,x,-1,110,24,yes,7,no,1,4,
jho239.12,VOSO4,0.3226,SeO2,0.6033,2-mpip,0.2011,water,3.5166,x,-1,110,24,yes,7,no,1,3,
jho241.1,NaVO3,0.1368,SeO2,0.6526,R-aqnHCl,0.1875,water,6.1111,x,-1,150,20,yes,1,no,2,4,"This one just says ""150°C, 20hr 6°C/hr."" presumably this indicates a slow cool even though it isn't explicit?
ajn:  yes, the 6ºC/h is the slow cool"
jho241.2,NaVO3,0.1382,SeO2,0.6625,R-aqnHCl,0.1984,water,6.0522,x,-1,150,20,yes,1,no,2,4,
jho241.3,NaVO3,0.1332,SeO2,0.6635,S-aqnHCl,0.2067,water,6.2674,x,-1,150,20,yes,1,no,2,4,
jho241.4,NaVO3,0.1299,SeO2,0.6614,S-aqnHCl,0.1912,water,6.1668,x,-1,150,20,yes,1,no,2,4,
jho242.1,VOSO4,0.3507,SeO2,0.5468,aqnHCl,0.3701,water,2.9855,x,-1,90,24,yes,1.5,no,2,3,
jho242.2,VOSO4,0.3242,SeO2,0.5523,aqnHCl,0.3721,water,3.323,x,-1,90,24,yes,6.5,no,1,4,
jho242.3,VOSO4,0.3232,SeO2,0.5463,3-apyrHCl,0.2749,water,3.3762,x,-1,90,24,yes,1,no,2,1,GMN: Again HCl Not specified. I'm going to have to come back to these because they're basically all not specified
jho242.4,VOSO4,0.3225,SeO2,0.5535,3-apyrHCl,0.2982,water,3.0914,x,-1,90,24,yes,7,no,2,2,
jho242.5,VOSO4,0.3224,SeO2,0.565,2-mpip,0.2022,water,3.0965,x,-1,90,24,yes,1.5,no,2,4,
jho242.6,VOSO4,0.3385,SeO2,0.5666,2-mpip,0.2154,water,3.0065,x,-1,90,24,yes,7,no,2,3,
jho242.7,VOSO4,0.3256,SeO2,0.5466,pip,0.1759,water,2.9737,x,-1,90,24,yes,1.5,no,2,3,
jho242.8,VOSO4,0.3328,SeO2,0.557,pip,0.1807,water,3.0709,x,-1,90,24,yes,7,no,1,4,
jho242.9,VOSO4,0.3304,SeO2,0.5595,"2,6-dmpip",0.2062,water,3.083,x,-1,90,24,yes,1.5,no,2,1,
jho242.10,VOSO4,0.3357,SeO2,0.5497,"2,6-dmpip",0.2197,water,3.3633,x,-1,90,24,yes,7,no,2,3,
jho242.11,VOSO4,0.3319,SeO2,0.5522,teta,0.3184,water,3.209,x,-1,90,24,yes,4,no,2,3,
jho242.12,VOSO4,0.3464,SeO2,0.5631,teta,0.3028,water,3.0452,x,-1,90,24,yes,7,no,2,3,
jho244.1,VOSO4,0.165,SeO2,0.8586,1-mpip,0.1011,water,5.756,x,-1,110,24,yes,4,no,1,3,
jho244.2,VOSO4,0.1675,SeO2,0.3201,1-mpip,0.1016,water,5.9121,x,-1,110,24,yes,1.5,no,2,3,
jho244.3,VOSO4,0.322,SeO2,0.678,1-mpip,0.2041,water,5.9083,x,-1,110,24,yes,1.5,no,1,3,
jho244.4,VOSO4,0.1652,SeO2,0.3267,aep,0.1296,water,6.1059,x,-1,110,24,yes,1.5,no,2,3,
jho244.5,VOSO4,0.1676,SeO2,0.6846,aep,0.1233,water,5.8948,x,-1,110,24,yes,1.5,no,1,3,
jho244.6,VOSO4,0.3215,SeO2,0.5579,aep,0.2606,water,6.4092,x,-1,110,24,yes,1.5,no,2,3,
jho244.7,VOSO4,0.1693,SeO2,0.361,aqnHCl,0.2111,water,7.1149,x,-1,110,24,yes,1.5,no,1,4,
jho244.8,VOSO4,0.1609,SeO2,0.678,aqnHCl,0.2067,water,6.2013,x,-1,110,24,yes,2.5,no,1,4,
jho244.9,VOSO4,0.3184,SeO2,0.5721,aqnHCl,0.3979,water,5.9003,x,-1,110,24,yes,2,no,1,4,
jho244.10,VOSO4,0.1647,SeO2,0.3423,hpip,0.1186,water,6.0806,x,-1,110,24,yes,1.5,no,2,3,
jho244.11,VOSO4,0.169,SeO2,0.6613,hpip,0.1147,water,6.5303,x,-1,110,24,yes,1.5,no,1,4,
jho244.12,VOSO4,0.3354,SeO2,0.5572,hpip,0.2036,water,6.0959,x,-1,110,24,yes,1.5,no,1,3,
jho244.13,VOSO4,0.1617,SeO2,0.326,2-mpip,0.1204,water,6.0271,x,-1,110,24,yes,1.5,no,2,3,
jho244.14,VOSO4,0.1629,SeO2,0.6553,2-mpip,0.1466,water,5.9463,x,-1,110,24,yes,1.5,no,1,4,
jho244.15,VOSO4,0.1682,SeO2,0.3421,3-apyrHCl,0.17,water,6.0242,x,-1,110,24,yes,3.5,no,1,4,
jho244.16,VOSO4,0.1687,SeO2,0.6739,3-apyrHCl,0.1628,water,5.9188,x,-1,110,24,yes,1.5,no,1,4,
jho248.1,VOSO4,0.1638,SeO2,0.6648,2-mpip,6.0073,water,6.0073,x,-1,110,24,yes,0.5,no,1,4,
jho248.2,VOSO4,0.168,SeO2,0.9836,2-mpip,6.0117,water,6.0177,x,-1,110,24,yes,0.5,no,1,4,
jho248.3,VOSO4,0.11657,SeO2,1.3165,2-mpip,6.0737,water,6.0737,x,-1,110,24,yes,0.5,no,2,1,
jho248.4,VOSO4,0.1621,SeO2,0.662,3-apyrHCl,6.0913,water,6.0913,x,-1,110,24,yes,0.5,no,2,4,
jho248.5,VOSO4,0.1635,SeO2,0.9903,3-apyrHCl,6.0832,water,6.0832,x,-1,110,24,yes,0.5,no,2,1,
jho248.6,VOSO4,0.1634,SeO2,1.3265,3-apyrHCl,6.144,water,6.144,x,-1,110,24,yes,0.5,no,2,1,
jho248.7,VOSO4,0.1678,SeO2,0.6773,"2,5-dmpip",0.1223,water,6.0027,x,-1,110,24,yes,0.5,no,2,4,
jho248.8,VOSO4,0.1634,SeO2,0.9988,"2,5-dmpip",0.1393,water,5.9846,x,-1,110,24,yes,0.5,no,1,4,
jho248.9,VOSO4,0.165,SeO2,1.3509,"2,5-dmpip",0.124,water,6.3944,x,-1,110,24,yes,0.5,no,2,4,
jho248.10,VOSO4,0.1666,SeO2,0.3324,aqnHCl,0.2242,water,6.1016,x,-1,110,24,yes,0.5,no,2,4,
jho248.11,VOSO4,0.1625,SeO2,0.2307,aqnHCl,0.2046,water,6.1061,x,-1,110,24,yes,0.5,no,2,4,
jho248.12,VOSO4,0.1644,SeO2,0.1194,aqnHCl,0.1999,water,5.999,x,-1,110,24,yes,0.5,no,2,4,
jho248.13,VOSO4,0.3465,SeO2,0.5537,bapp,0.824,water,6.1246,x,-1,110,24,yes,0.5,no,2,2,
jho248.14,VOSO4,0.3177,SeO2,0.5431,"2,6-dmpip",0.316,water,6.1414,x,-1,110,24,yes,3,no,2,3,
jho99.1,NaVO3,0.1147,SeO2,0.6805,2-mpip,0.1042,water,6.1213,x,-1,150,20,yes,2,no,1,4,
jho99.2,NaVO3,0.1385,SeO2,0.6554,aqnHCl,0.1983,water,6.075,x,-1,150,20,yes,1,no,1,4,
jho99.3,NaVO3,0.1244,SeO2,0.6631,3-apyrHCl,0.1571,water,5.9781,x,-1,150,20,yes,1,no,1,4,
jho99.4,NaVO3,0.1185,SeO2,0.6706,tmed,0.1193,water,6.015,x,-1,150,20,yes,2,no,1,3,
jho99.5,NaVO3,0.1276,SeO2,0.6641,"2,5-dmpip",0.1158,water,6.1086,x,-1,150,20,yes,2,yes,1,2,
jho99.6,NaVO3,0.1218,SeO2,0.6606,en,0.0621,water,6.1192,x,-1,150,20,yes,2,no,1,4,
jho250.1,VOSO4,0.1648,SeO2,1.2995,"1,4-dmpip",0.1166,water,3.7075,x,-1,110,24,yes,3.5,no,1,4,
jho250.2,VOSO4,0.1773,SeO2,1.3726,"1,4-dmpip",0.1168,water,3.0584,x,-1,110,24,yes,6.5,no,2,2,
jho250.3,VOSO4,0.1725,SeO2,1.3301,"2,5-dmpip",0.115,water,4.0304,x,-1,110,24,yes,3.5,no,1,4,
jho250.4,VOSO4,0.1666,SeO2,1.4355,"2,5-dmpip",0.1192,water,3.0436,x,-1,110,24,yes,6.5,no,1,3,
jho250.5,VOSO4,0.1674,SeO2,1.341,aqnHCl,0.2026,water,4.1791,x,-1,110,24,yes,2.5,no,2,3,
jho250.6,VOSO4,0.1619,SeO2,1.3241,aqnHCl,0.2034,water,3.0766,x,-1,110,24,yes,4.5,no,2,3,
jho250.7,VOSO4,0.1686,SeO2,1.3975,2-mpip,0.1031,water,4.2682,x,-1,110,24,yes,3,no,1,4,
jho250.8,VOSO4,0.1662,SeO2,1.3473,2-mpip,0.1041,water,3.2097,x,-1,110,24,yes,6.5,no,2,3,
jho251.1,V2O5,0.0895,SeO2,0.6768,dabco,0.1239,water,6.6815,x,-1,75,48,yes,1.5,no,1,3,
jho251.2,V2O5,0.0898,SeO2,1.3315,dabco,0.1204,water,6.4006,x,-1,75,48,yes,1,no,2,3,
jho251.3,V2O5,0.0933,SeO2,0.6619,"1,4-dmpip",0.1241,water,6.0739,x,-1,75,48,yes,1.5,no,1,4,
jho251.4,V2O5,0.0963,SeO2,z,"1,4-dmpip",0.1169,water,7.1442,x,-1,75,48,yes,1,no,1,4,selenium oxide mass approximate. some may have spilled ()
jho251.5,V2O5,0.0898,SeO2,0.6805,tmed,0.1161,water,6.2444,x,-1,75,48,yes,1.5,no,2,3,
jho251.6,V2O5,0.0911,SeO2,1.3111,tmed,0.1191,water,6.0905,x,-1,75,48,yes,1,no,2,3,
jho251.7,V2O5,0.0895,SeO2,0.6751,"2,5-dmpip",0.1148,water,6.1772,x,-1,75,48,yes,1.5,no,2,3,
jho251.8,V2O5,0.088,SeO2,1.3502,"2,5-dmpip",0.1233,water,6.0631,x,-1,75,48,yes,1,no,2,3,
jho252.1,VOSO4,0.1655,SeO2,0.8842,2-mpip,0.102,water,5.55,x,-1,110,24,yes,1.5,no,1,4,
jho252.2,VOSO4,0.17,SeO2,0.8861,2-mpip,0.1019,water,5.1122,x,-1,110,24,yes,2.5,no,2,4,
jho252.3,VOSO4,0.1625,SeO2,0.9359,2-mpip,0.1057,water,4.8754,x,-1,110,24,yes,3.5,no,2,3,
jho252.4,VOSO4,0.1745,SeO2,0.8823,2-mpip,0.1254,water,4.0877,x,-1,110,24,yes,7,no,2,3,
jho252.5,VOSO4,0.1663,SeO2,1.3763,2-mpip,0.1049,water,5.933,x,-1,110,24,yes,1,no,2,4,
jho252.6,VOSO4,0.1665,SeO2,1.329,2-mpip,0.1109,water,5.0979,x,-1,110,24,yes,1.5,no,1,4,
jho252.7,VOSO4,1.656,SeO2,1.3471,2-mpip,0.1023,water,4.5568,x,-1,110,24,yes,2.5,no,1,3,
jho252.8,VOSO4,0.1626,SeO2,1.3856,2-mpip,0.1247,water,4.1048,x,-1,110,24,yes,3.5,no,1,4,
jho253.1,V2O5,0.0997,SeO2,0.68,dabco,0.1106,water,6.1139,x,-1,110,24,yes,1.5,no,2,2,
jho253.2,V2O5,0.0946,SeO2,1.3186,dabco,0.1207,water,6.2607,x,-1,110,24,yes,1,no,2,3,
jho253.3,V2O5,0.091,SeO2,0.6753,"1,4-dmpip",0.1195,water,6.7349,x,-1,110,24,yes,1.5,no,1,4,
jho253.4,V2O5,0.094,SeO2,1.3245,"1,4-dmpip",0.119,water,6.0863,x,-1,110,24,yes,1,no,2,3,
jho253.5,V2O5,0.089,SeO2,0.679,tmed,0.1156,water,6.0769,x,-1,110,24,yes,1.5,no,2,3,
jho253.6,V2O5,0.1109,SeO2,1.3204,tmed,0.1196,water,6.3227,x,-1,110,24,yes,1,no,2,2,
jho253.7,V2O5,0.0983,SeO2,0.6628,"2,5-dmpip",0.1154,water,5.9484,x,-1,110,24,yes,1.5,no,2,3,
jho253.8,V2O5,0.1021,SeO2,1.3189,"2,5-dmpip",0.1158,water,6.0646,x,-1,110,24,yes,1,no,1,3,
jho254.1,VOSO4,0.1581,SeO2,0.3366,aqnHCl,0.2068,water,5.569,x,-1,110,24,yes,1,no,2,4,
jho254.2,VOSO4,0.1586,SeO2,0.3434,aqnHCl,0.1954,water,5.4622,x,-1,110,24,yes,6.5,no,1,3,
jho254.3,VOSO4,0.1623,SeO2,0.3666,aqnHCl,0.2059,water,4.5661,x,-1,110,24,yes,1,no,1,4,
jho254.4,VOSO4,0.171,SeO2,0.4768,aqnHCl,0.2005,water,4.1041,x,-1,110,24,yes,1.5,no,1,4,
jho254.5,VOSO4,0.3248,SeO2,0.6755,aqnHCl,0.3919,water,5.5422,x,-1,110,24,yes,1,no,2,4,
jho254.6,VOSO4,0.327,SeO2,0.6614,aqnHCl,0.3982,water,5.211,x,-1,110,24,yes,1.5,no,1,4,
jho254.7,VOSO4,0.3323,SeO2,0.6554,aqnHCl,0.3876,water,4.6035,x,-1,110,24,yes,3,no,1,4,
jho254.8,VOSO4,0.3359,SeO2,0.6711,aqnHCl,0.3925,water,4.5106,x,-1,110,24,yes,7,no,1,4,
jho255.1,VOSO4,0.3334,SeO2,0.6655,aqnHCl,0.3985,water,5.8131,x,-1,110,24,yes,1,no,1,4,
jho255.2,VOSO4,0.3215,SeO2,0.6781,aqnHCl,0.392,water,6.4373,x,-1,110,24,yes,0.5,no,2,4,
jho255.3,VOSO4,0.4841,SeO2,0.6673,aqnHCl,0.397,water,5.5102,x,-1,110,24,yes,0.5,no,1,4,
jho255.4,VOSO4,0.483,SeO2,0.6751,aqnHCl,0.398,water,6.0498,x,-1,110,24,yes,0.5,no,2,4,
jho255.5,VOSO4,0.3272,SeO2,0.7256,aqnHCl,0.5806,water,5.6355,x,-1,110,24,yes,0.5,no,1,4,
jho255.6,VOSO4,0.3343,SeO2,0.6867,aqnHCl,0.5712,water,6.0429,x,-1,110,24,yes,0.5,no,2,4,
jho255.7,VOSO4,0.4841,SeO2,0.6685,aqnHCl,0.5867,water,5.5607,x,-1,110,24,yes,0.5,no,2,3,
jho255.8,VOSO4,0.481,SeO2,0.6913,aqnHCl,0.5958,water,6.5323,x,-1,110,24,yes,0.5,no,2,4,
jho256.1,VOSO4,0.1696,SeO2,1.3592,3-apyrHCl,0.1616,water,0.5395,x,-1,110,24,yes,1,no,2,4,
jho256.2,VOSO4,0.1616,SeO2,1.3538,3-apyrHCl,1.3538,water,6.6577,x,-1,110,24,yes,0.5,no,2,1,
jho256.3,VOSO4,0.164,SeO2,1.3121,"1,4-dmpip",1.3121,water,5.6009,x,-1,110,24,yes,1.5,no,2,4,
jho256.4,VOSO4,0.1641,SeO2,1.3291,"1,4-dmpip",1.3291,water,6.0095,x,-1,110,24,yes,1,no,2,1,
jho256.5,VOSO4,0.1603,SeO2,1.3308,hpip,1.3308,water,5.5085,x,-1,110,24,yes,1.5,no,2,2,
jho256.6,VOSO4,0.1683,SeO2,1.814,hpip,1.814,water,6.1366,x,-1,110,24,yes,1,no,2,2,
jho256.7,VOSO4,0.169,SeO2,1.3268,aep,1.3268,water,5.919,x,-1,110,24,yes,1.5,no,1,3,
jho256.8,VOSO4,0.1618,SeO2,1.3249,aep,1.3249,water,6.0202,x,-1,110,24,yes,1,no,1,4,
jho256.9,VOSO4,z,SeO2,z,teta,z,water,z,x,-1,110,24,yes,1,yes,1,3,"""spilled about half liquid plus some solid, added back liquid up to ~6mL"" (ajn - we don't know any masses acurately, make them all Zs)"
jho256.10,VOSO4,0.172,SeO2,1.323,teta,0.1441,water,6.9412,x,-1,110,24,yes,1,no,2,3,
jho256.11,VOSO4,0.1666,SeO2,1.3311,pip,0.0859,water,6.4352,x,-1,110,24,yes,1,no,2,1,
jho256.12,VOSO4,0.1625,SeO2,1.3223,pip,0.0924,water,5.5965,x,-1,110,24,yes,1,no,2,3,
jho256.13,VOSO4,0.1685,SeO2,1.3503,tmed,0.1175,water,5.5371,x,-1,110,24,yes,1.5,no,2,2,
jho256.14,VOSO4,0.1692,SeO2,1.3347,tmed,0.1388,water,6.0738,x,-1,110,24,yes,1,no,2,2,
jho256.15,VOSO4,0.1635,SeO2,1.3174,deta,0.1088,water,6.1034,x,-1,110,24,yes,1,no,1,4,
jho256.16,VOSO4,0.1644,SeO2,1.3186,deta,0.1128,water,5.8475,x,-1,110,24,yes,1.5,no,2,4,
jho259.1,NH4VO3,0.124,SeO2,0.3305,"1,4-dmpip",0.6861,water,6.0288,x,-1,120,24,yes,3.5,no,1,3,
jho259.2,NH4VO3,0.1286,SeO2,0.4539,"1,4-dmpip",0.5874,water,6.3444,x,-1,120,24,yes,3.5,no,1,4,
jho259.3,NH4VO3,0.1251,SeO2,0.5571,"1,4-dmpip",0.4592,water,6.0393,x,-1,120,24,yes,3,no,1,3,
jho259.4,NH4VO3,0.1261,SeO2,0.667,"1,4-dmpip",0.3562,water,6.0205,x,-1,120,24,yes,3,no,1,4,
jho259.5,NH4VO3,0.1241,SeO2,0.771,"1,4-dmpip",0.2347,water,6.0233,x,-1,120,24,yes,3,yes,1,4,"GMN: ""lots of KJH11-004 and some white powder"" presumably that refers to a crystal made earlier (ajn - yes)"
jho259.6,NH4VO3,0.1239,SeO2,0.8692,"1,4-dmpip",0.1381,water,6.0428,x,-1,120,24,yes,3,no,1,3,
jho259.7,NH4VO3,0.2434,SeO2,0.3556,"1,4-dmpip",0.5686,water,6.1454,x,-1,120,24,yes,3.5,no,1,3,
jho259.8,NH4VO3,0.2459,SeO2,0.4467,"1,4-dmpip",0.4523,water,6.0533,x,-1,120,24,yes,3.5,no,2,3,
jho259.9,NH4VO3,0.2432,SeO2,0.5552,"1,4-dmpip",0.3666,water,6.1115,x,-1,120,24,yes,3.5,no,1,4,
jho259.10,NH4VO3,0.2485,SeO2,0.6704,"1,4-dmpip",0.2266,water,5.998,x,-1,120,24,yes,3.5,no,1,4,
jho259.11,NH4VO3,0.2453,SeO2,0.76,"1,4-dmpip",0.1257,water,6.1631,x,-1,120,24,yes,3.5,yes,1,3,
jho259.12,NH4VO3,0.3656,SeO2,0.3327,"1,4-dmpip",0.4688,water,6.018,x,-1,120,24,yes,3.5,yes,0,0,
jho259.13,NH4VO3,0.3639,SeO2,0.4411,"1,4-dmpip",0.3407,water,6.0007,x,-1,120,24,yes,3.5,yes,0,0,
jho259.14,NH4VO3,0.668,SeO2,0.553,"1,4-dmpip",0.231,water,6.1114,x,-1,120,24,yes,3.5,yes,1,4,"GMN: ""white powder w/some KJH-004"" (ajn kjh11-004 is a compound we've made, 4)"
jho259.15,NH4VO3,0.3664,SeO2,0.6713,"1,4-dmpip",0.1262,water,6.0062,x,-1,120,24,yes,3.5,no,2,3,
jho259.16,NH4VO3,0.4882,SeO2,0.33286,"1,4-dmpip",0.3489,water,6.1129,x,-1,120,24,yes,3.5,no,2,3,
jho259.17,NH4VO3,0.4705,SeO2,0.4397,"1,4-dmpip",0.2193,water,6.1043,x,-1,120,24,yes,3.5,no,1,3,
jho259.18,NH4VO3,0.4737,SeO2,0.5557,"1,4-dmpip",0.114,water,6.0094,x,-1,120,24,yes,3.5,no,2,3,
jho259.19,NH4VO3,0.5857,SeO2,0.3302,"1,4-dmpip",0.2265,water,6.0879,x,-1,120,24,yes,3.5,no,1,4,
jho259.20,NH4VO3,0.5898,SeO2,0.444,"1,4-dmpip",0.1142,water,6.3718,x,-1,120,24,yes,3.5,no,1,4,
jho259.21,NH4VO3,0.7089,SeO2,0.3331,"1,4-dmpip",0.1214,water,6.6042,x,-1,120,24,yes,3.5,no,1,4,
jho263.1,NaVO3,0.1255,SeO2,0.6877,"1,4-dmpipHCl",0.1939,water,5.9993,x,-1,120,24,yes,2,no,2,3,
jho263.2,NaVO3,0.2445,SeO2,0.2295,"1,4-dmpipHCl",0.7415,water,6.026,x,-1,120,24,yes,2.5,no,2,3,
jho263.3,NaVO3,0.2409,SeO2,0.449,"1,4-dmpipHCl",0.3855,water,6.0744,x,-1,120,24,yes,2,no,1,3,
jho263.4,NaVO3,0.488,SeO2,0.2288,"1,4-dmpipHCl",0.379,water,6.5166,x,-1,120,24,yes,2.5,yes,2,3,"GMN: ""green pellet"" Crystal? (ajn - 3)"
jho263.5,NaVO3,0.4257,SeO2,0.3881,"1,4-dmpipHCl",0.1859,water,6.0434,x,-1,120,24,yes,2,no,1,3,
jho263.6,NaVO3,0.4244,SeO2,0.1219,"1,4-dmpipHCl",0.6525,water,6.0781,x,-1,120,24,yes,2.5,no,2,3,
jho263.7,NaVO3,0.126,SeO2,0.3915,"1,4-dmpipHCl",0.6639,water,6.7186,x,-1,120,24,yes,2,no,1,3,
jho264.1,NaVO3,0.1203,SeO2,0.666,"1,4-dmpip",0.1118,water,6.004,x,-1,120,24,yes,2,no,2,4,
jho264.2,NaVO3,0.2483,SeO2,0.221,"1,4-dmpip",0.4564,water,6.083,x,-1,120,24,yes,3,no,1,3,
jho264.3,NaVO3,0.2443,SeO2,0.444,"1,4-dmpip",0.2288,water,6.1563,x,-1,120,24,yes,2,no,1,3,
jho264.4,NaVO3,0.4897,SeO2,0.2235,"1,4-dmpip",0.237,water,6.0537,x,-1,120,24,yes,3,no,2,3,
jho264.5,NaVO3,0.4255,SeO2,0.4059,"1,4-dmpip",0.1307,water,6.1175,x,-1,120,24,yes,2.5,no,1,3,
jho264.6,NaVO3,0.4248,SeO2,0.1131,"1,4-dmpip",0.4003,water,6.1365,x,-1,120,24,yes,2.5,no,2,3,
jho264.7,NaVO3,0.1213,SeO2,0.3923,"1,4-dmpip",0.3974,water,6.1383,x,-1,120,24,yes,2.5,no,1,3,
jho265.1,VOSO4,0.1636,SeO2,1.3203,R-2-mpip,0.1074,water,6.6555,x,-1,110,24,yes,1,no,2,4,
jho265.2,VOSO4,1.684,SeO2,1.3233,R-2-mpip,0.1016,water,5.624,x,-1,110,24,yes,1,no,2,4,
jho265.3,VOSO4,0.1658,SeO2,1.3318,S-2-mpip,0.1069,water,5.5834,x,-1,110,24,yes,1,no,2,4,
jho265.4,VOSO4,0.1636,SeO2,1.3245,S-2-mpip,0.1203,water,5.7953,x,-1,110,24,yes,1,no,2,4,
jho265.5,VOSO4,0.1666,SeO2,1.3281,2-mpip,0.1062,water,5.6476,x,-1,110,24,yes,1,no,1,4,
jho265.6,VOSO4,0.1657,SeO2,1.328,2-mpip,0.1452,water,5.6425,x,-1,110,24,yes,1,no,1,4,
jho265.7,VOSO4,0.1678,SeO2,1.3322,2-mpip,0.1097,water,6.1921,x,-1,110,24,yes,1,no,2,4,
jho265.8,VOSO4,0.1645,SeO2,1.3313,2-mpip,0.1025,water,5.6366,x,-1,110,24,yes,1,no,2,4,
jho265.9,VOSO4,0.169,SeO2,1.3253,2-mpip,0.1217,water,5.6189,x,-1,110,24,yes,1,no,2,4,
jho265.10,VOSO4,0.1677,SeO2,1.4155,2-mpip,0.1038,water,5.6312,x,-1,110,24,yes,1,no,2,4,
jho270.1,NH4VO3,0.1209,SeO2,0.6585,Na2C2O4,0.1111,2-mpip,0.1032,water,8.6061,110,24,yes,1.5,no,1,4,
jho270.2,NH4VO3,0.1173,SeO2,0.6652,Na2C2O4,0.1063,2-mpip,0.1225,water,6.0045,110,24,yes,1.5,no,1,4,
jho270.3,NH4VO3,0.1147,SeO2,0.6755,Na2C2O4,0.163,2-mpip,0.1016,water,9.0436,110,24,yes,1.5,no,1,4,
jho270.4,NH4VO3,0.1184,SeO2,0.6603,Na2C2O4,0.1396,2-mpip,0.1206,water,6.1737,110,24,yes,2,yes,2,2,
jho270.5,NH4VO3,0.1135,SeO2,0.6675,Na2C2O4,0.1139,2-mpip,0.1006,water,8.8963,110,24,yes,1,no,1,4,
jho270.6,NH4VO3,0.1189,SeO2,0.6697,Na2C2O4,0.1185,2-mpip,0.1043,water,8.8142,110,24,yes,0,no,1,4,
jho271.1,VOSO4,0.165,SeO2,1.1119,2-mpip,0.1094,water,5.9941,x,-1,110,24,yes,1,no,1,4,
jho271.2,VOSO4,0.1673,SeO2,1.1021,2-mpip,0.1121,water,5.8727,x,-1,110,24,yes,1.5,no,1,4,
jho271.3,VOSO4,0.1667,SeO2,1.3388,2-mpip,0.1044,water,6.0026,x,-1,110,24,yes,1,no,2,1,
jho271.4,VOSO4,0.1623,SeO2,1.3278,2-mpip,0.1153,water,5.7405,x,-1,110,24,yes,1.5,no,1,4,
jho271.5,VOSO4,0.1624,SeO2,1.5625,2-mpip,0.1341,water,6.1059,x,-1,110,24,yes,1,no,2,4,
jho271.6,VOSO4,0.1657,SeO2,1.533,2-mpip,0.1272,water,5.5042,x,-1,110,24,yes,1.5,yes,2,1,
jho272.1,NH4VO3,0.1174,SeO2,1.1058,dmed,0.0845,water,6.0489,x,-1,110,24,yes,1.5,no,1,4,
jho272.2,NH4VO3,0.1185,SeO2,1.108,dmed,0.093,water,6.0178,x,-1,110,24,yes,1.5,no,1,4,
jho272.3,NH4VO3,0.1175,SeO2,1.1229,dmed,0.0856,water,6.0213,x,-1,110,24,yes,1.5,no,1,4,
jho272.4,NH4VO3,0.124,SeO2,1.1063,dmed,0.0888,water,6.0807,x,-1,110,24,yes,1.5,yes,2,4,
jho272.5,NH4VO3,0.1166,SeO2,1.105,dmed,0.0883,water,6.1055,x,-1,110,24,yes,1.5,no,1,4,
jho272.6,NH4VO3,0.1133,SeO2,1.1306,dmed,0.0856,water,5.96,x,-1,110,24,yes,1.5,no,1,4,
jho272.7,NH4VO3,0.1143,SeO2,1.105,2-mpip,0.1305,water,6.1919,x,-1,110,24,yes,2,no,2,3,
jho272.8,NH4VO3,0.112,SeO2,1.3249,2-mpip,0.1011,water,6.0126,x,-1,110,24,yes,2,no,2,3,
jho273.1,VOSO4,0.1613,SeO2,1.3334,2-mpip,0.1019,water,6.0689,x,-1,100,24,yes,1.5,no,1,4,
jho273.2,VOSO4,0.169,SeO2,1.3286,2-mpip,0.1095,water,6.0825,x,-1,100,24,yes,1.5,no,1,4,
jho273.3,VOSO4,0.1607,SeO2,1.3203,2-mpip,0.0852,water,6.0798,x,-1,100,24,yes,1.5,no,1,4,
jho273.4,VOSO4,1.638,SeO2,1.3328,2-mpip,0.0858,water,6.1207,x,-1,100,24,yes,1.5,no,1,4,
jho273.5,VOSO4,0.1651,SeO2,1.3166,2-mpip,0.1057,water,6.0772,x,-1,110,24,yes,1.5,no,1,4,
jho273.6,VOSO4,0.1734,SeO2,1.3114,2-mpip,0.1036,water,6.1122,x,-1,110,24,yes,1.5,no,0,0,
jho273.7,VOSO4,0.1693,SeO2,1.3439,2-mpip,0.0891,water,6.2311,x,-1,110,24,yes,1.5,no,0,0,
jho273.8,VOSO4,0.1696,SeO2,1.3281,2-mpip,0.0804,water,6.0506,x,-1,110,24,yes,1.5,no,1,4,
jho274.1,NH4VO3,0.1089,H2SeO3,1.321,dmed,0.0876,water,6.0609,x,-1,110,24,yes,1.5,no,1,4,
jho274.2,NH4VO3,0.1128,H2SeO3,1.4638,dmed,0.0849,water,4.0977,x,-1,110,24,yes,1.5,no,1,4,
jho274.3,NH4VO3,0.1163,H2SeO3,1.3018,dmed,0.0907,water,4.0201,x,-1,110,24,yes,1.5,no,1,4,
jho274.4,NH4VO3,0.1176,H2SeO3,1.3423,dmed,0.0829,water,2.0394,x,-1,110,24,yes,1.5,no,2,4,
jho274.5,NH4VO3,0.1203,SeO2,1.1015,dmed,0.0918,water,5.9268,x,-1,110,24,yes,1.5,no,1,4,
jho274.6,NH4VO3,0.1148,SeO2,1.11,dmed,0.0894,water,4.2239,x,-1,110,24,yes,1.5,no,1,4,
jho274.7,NH4VO3,0.112,SeO2,1.1139,dmed,0.0886,water,4.1923,x,-1,110,24,yes,1.5,no,1,4,
jho274.8,NH4VO3,0.1189,SeO2,1.1193,dmed,0.0902,water,2.1563,x,-1,110,24,yes,1.5,no,2,4,
jho275.1,VOSO4,0.1634,SeO2,1.3052,2-mpip,0.1099,water,6.0423,x,-1,90,24,yes,1.5,no,1,4,
jho275.2,VOSO4,0.167,SeO2,1.3095,2-mpip,0.1355,water,5.9699,x,-1,90,24,yes,1.5,no,1,4,
jho275.3,VOSO4,0.1724,SeO2,1.3173,2-mpip,0.1104,water,6.1369,x,-1,90,24,yes,1.5,no,1,4,
jho275.4,VOSO4,0.1638,SeO2,1.1506,2-mpip,0.1058,water,6.0811,x,-1,90,24,yes,1.5,no,1,4,
jho276.1,VOSO4,0.1648,SeO2,1.332,"2,5-dmpip",0.1124,water,5.9986,x,-1,110,24,yes,0.5,no,2,4,
jho276.2,VOSO4,0.1612,SeO2,1.3126,"2,5-dmpip",0.1153,water,6.0974,x,-1,110,24,yes,0.5,no,2,4,
jho276.3,VOSO4,0.1623,SeO2,1.3226,"2,5-dmpip",0.122,water,6.0448,x,-1,110,24,yes,0.5,no,2,4,
jho276.4,VOSO4,0.3271,SeO2,0.5432,2-mpip,0.6174,water,6.1447,x,-1,110,24,yes,8,no,1,4,
jho276.5,VOSO4,0.3266,SeO2,0.5535,2-mpip,0.4362,water,5.9433,x,-1,110,24,yes,7,yes,1,4,
jho276.6,VOSO4,0.3246,SeO2,0.69,2-mpip,0.4052,water,6.1411,x,-1,110,24,yes,4,yes,1,2,
jho276.7,VOSO4,0.3201,SeO2,1.3763,2-mpip,0.3981,water,6.2355,x,-1,110,24,yes,1.5,no,1,4,
jho276.8,VOSO4,0.3251,SeO2,1.0993,2-mpip,0.4235,water,6.0898,x,-1,110,24,yes,2.5,no,1,4,
jho277.1,NaVO3,0.1207,SeO2,0.8211,"1,4-dmpip",0.1236,water,6.0736,x,-1,110,24,yes,1.5,no,2,4,
jho277.2,NaVO3,0.1229,SeO2,0.6614,"1,4-dmpip",0.152,water,6.215,x,-1,110,24,yes,1.5,no,1,4,
jho277.3,NaVO3,0.1246,SeO2,0.6716,"1,4-dmpip",0.1163,water,5.9946,x,-1,110,24,yes,1.5,no,1,4,
jho277.4,NaVO3,0.1216,SeO2,0.664,"1,4-dmpip",0.112,water,6.06,x,-1,110,24,yes,1.5,yes,2,3,
jho277.5,VOSO4,0.1686,SeO2,0.6614,"1,4-dmpip",0.1196,water,6.1674,x,-1,110,24,yes,0.5,no,2,4,
jho277.6,VOSO4,0.1655,SeO2,0.7105,"1,4-dmpip",0.1211,water,6.1568,x,-1,110,24,yes,0.5,no,2,4,
jho277.7,VOSO4,0.1631,SeO2,1.3929,"1,4-dmpip",0.1187,water,6.0418,x,-1,110,24,yes,0.5,no,2,1,
jho277.8,VOSO4,0.1669,SeO2,1.3336,"1,4-dmpip",0.1285,water,6.0739,x,-1,110,24,yes,0.5,no,2,1,
jho280.1,NaVO3,0.1214,SeO2,0.8535,"1,4-dmpip",0.1344,water,5.9681,x,-1,110,24,yes,1.5,no,2,4,
jho280.2,NaVO3,0.1222,SeO2,0.8225,"1,4-dmpip",0.1256,water,6.4834,x,-1,110,24,yes,1.5,no,1,4,
jho280.3,NaVO3,0.1233,SeO2,0.8048,"1,4-dmpip",0.1274,water,6.1584,x,-1,110,24,yes,1.5,no,2,4,
jho280.4,NaVO3,0.1228,SeO2,0.8387,"1,4-dmpip",0.1231,water,6.0905,x,-1,110,24,yes,1.5,no,2,4,
jho280.5,NaVO3,0.1263,SeO2,0.988,"1,4-dmpip",0.1251,water,6.1865,x,-1,110,24,yes,1.5,no,2,4,
jho280.6,NaVO3,0.1212,SeO2,0.7817,"1,4-dmpip",0.1359,water,6.1391,x,-1,110,24,yes,1.5,yes,2,3,
jho280.7,NaVO3,0.1216,SeO2,0.815,"1,4-dmpip",0.1367,water,6.0911,x,-1,110,24,yes,1.5,yes,2,3,
jho280.8,NaVO3,0.1234,SeO2,0.8093,"1,4-dmpip",0.1144,water,6.4579,x,-1,110,24,yes,1.5,no,0,0,
jho280.9,NaVO3,0.1217,SeO2,0.8195,"1,4-dmpip",0.129,water,5.9653,x,-1,110,24,yes,1.5,no,2,4,
jho280.10,NaVO3,0.1227,SeO2,0.7177,"1,4-dmpip",0.1177,water,6.1961,x,-1,110,24,yes,1.5,no,1,4,
jho281.1,VOSO4,0.1605,SeO2,1.3013,R-2-mpip,0.102,water,6.0257,x,-1,110,24,yes,1.5,yes,0,0,
jho281.2,VOSO4,0.1679,SeO2,1.3186,R-2-mpip,0.1007,water,5.7903,x,-1,110,24,yes,1.5,no,1,4,
jho281.3,VOSO4,0.1695,SeO2,1.3281,R-2-mpip,0.1264,water,5.5391,x,-1,110,24,yes,1.5,no,1,4,
jho281.4,VOSO4,0.1663,SeO2,1.3134,R-2-mpip,0.1004,water,5.9533,x,-1,110,24,yes,1.5,no,1,4,
jho281.5,VOSO4,0.167,SeO2,1.315,R-2-mpip,0.1125,water,6.4812,x,-1,110,24,yes,1.5,yes,1,4,
jho281.6,VOSO4,0.1668,SeO2,1.3262,R-2-mpip,0.1015,water,5.5155,x,-1,110,24,yes,1.5,no,1,4,
jho281.7,VOSO4,0.1608,SeO2,1.5877,R-2-mpip,0.1018,water,5.9433,x,-1,110,24,yes,1.5,no,1,4,
jho281.8,VOSO4,0.1692,SeO2,1.6412,R-2-mpip,0.1103,water,5.5247,x,-1,110,24,yes,1.5,no,1,4,
jho281.9,VOSO4,0.1641,SeO2,1.3163,R-2-mpip,0.1105,water,5.4749,x,-1,110,24,yes,1.5,no,1,4,
jho281.10,VOSO4,0.1648,SeO2,1.3258,R-2-mpip,0.1072,water,5.516,x,-1,110,24,yes,1.5,no,1,4,
jho282.1,VOSO4,0.1703,SeO2,1.3359,R-2-mpip,0.1001,water,5.8973,x,-1,110,24,yes,x,yes,0,0,
jho282.2,VOSO4,0.1644,SeO2,1.3376,R-2-mpip,0.101,water,6.8094,x,-1,110,24,yes,x,no,2,4,
jho282.3,VOSO4,0.1618,SeO2,1.3288,R-2-mpip,0.1003,water,5.7656,x,-1,110,24,yes,x,no,1,4,
jho282.4,VOSO4,0.1631,SeO2,1.4302,R-2-mpip,0.1001,water,5.857,x,-1,110,24,yes,x,no,1,4,
jho282.5,VOSO4,0.1662,SeO2,1.3363,R-2-mpip,0.1,water,5.6196,x,-1,110,24,yes,x,no,2,4,
jho282.6,VOSO4,0.1658,SeO2,1.3495,R-2-mpip,0.1016,water,5.6473,x,-1,110,24,yes,x,no,2,4,
jho282.7,VOSO4,0.1679,SeO2,1.5622,S-2-mpip,0.101,water,5.8417,x,-1,110,24,yes,x,no,1,4,
jho282.8,VOSO4,0.164,SeO2,1.3358,S-2-mpip,0.1092,water,5.608,x,-1,110,24,yes,x,no,2,4,
jho282.9,VOSO4,0.164,SeO2,1.3511,S-2-mpip,0.1027,water,5.8842,x,-1,110,24,yes,x,no,2,4,
jho282.10,VOSO4,0.1636,SeO2,1.3777,S-2-mpip,0.1111,water,6.1372,x,-1,110,24,yes,x,no,2,4,
jho282.11,VOSO4,0.1648,SeO2,1.3348,S-2-mpip,0.106,water,5.6098,x,-1,110,24,yes,x,no,1,4,
jho282.12,VOSO4,0.1667,SeO2,1.529,S-2-mpip,0.1012,water,5.9311,x,-1,110,24,yes,x,no,2,4,
jho282.13,VOSO4,0.1677,SeO2,1.3704,S-2-mpip,0.1027,water,6.5644,x,-1,110,24,yes,x,no,1,4,
jho282.14,VOSO4,0.1651,SeO2,1.3177,S-2-mpip,0.1057,water,6.4787,x,-1,110,24,yes,x,no,1,2,
jho282.15,VOSO4,0.1668,SeO2,1.3431,S-2-mpip,0.103,water,5.5924,x,-1,110,24,yes,x,no,2,4,
jho282.16,VOSO4,0.1633,SeO2,1.3189,S-2-mpip,0.1013,water,6.0519,x,-1,110,24,yes,x,no,2,4,
jho282.17,VOSO4,0.1657,SeO2,1.3569,S-2-mpip,0.1078,water,5.5986,x,-1,110,24,yes,x,no,2,4,
jho282.18,VOSO4,0.1644,SeO2,1.3128,S-2-mpip,0.1017,water,5.6032,x,-1,110,24,yes,x,no,2,4,
jho282.19,VOSO4,0.1658,SeO2,1.3443,S-2-mpip,0.103,water,5.5852,x,-1,110,24,yes,x,no,0,0,
