Repository: darkreactions/DRP

########################################################################
#############################__ChemML__#################################
########################################################################


###########################__SETTING UP__###############################
In order to create models, the following need to be installed:
-- Python (2.7)
-- RDkit (for Python)
-- Java
-- GraphViz ("neato" specifically)
-- Weka (3-7-9)
-- ChemAxon (JChem)

Additionally, the configuration file (default: config/config.json) must
	know the location of the .../weka.jar file and .../JChem/bin.

*Note that only Ubuntu 12+ and Weka-3-7-9 have been tested.

File: research/paul/EXAMPLE_INPUT/DR.csv (part 2 of 11)
Reaction number,Reactant 1 name,Reactant 1 mass (g),Reactant 2 name,Reactant 2 mass (g),Reactant 3 name,Reactant 3 mass (g),Reactant 4 name,Reactant 4 mass (g),Reactant 5 name,Reactant 5 mass (g),Temp (ºC),Time (h),Slow cool,pH (x = unknown),Leak,purity (0 = no data in notebook; 1 = multiphase; 2 = single phase),"outcome (0 = no data in notebook, 1 = no solid; 2 = noncrystalline/brown; 3 = powder/crystallites; 4 = large single crystals)",Notes
jho282.20,VOSO4,0.1634,SeO2,1.3207,S-2-mpip,0.1076,water,7.0201,x,-1,110,24,yes,x,yes,1,2,
jho282.21,VOSO4,0.1658,SeO2,1.3193,S-2-mpip,0.1041,water,5.492,x,-1,110,24,yes,x,no,2,4,
jho282.22,VOSO4,0.1667,SeO2,1.3298,S-2-mpip,0.1017,water,5.569,x,-1,110,24,yes,x,no,2,4,
jho285.1,VOSO4,0.1635,SeO2,1.1004,"1,4-dmpip",0.1195,water,6.0294,x,-1,90,24,yes,1.5,no,2,4,
jho285.2,VOSO4,0.165,SeO2,1.3349,"1,4-dmpip",0.1155,water,6.0056,x,-1,90,24,yes,1.5,no,2,4,
jho285.3,VOSO4,0.1653,SeO2,1.1179,dabco,0.1191,water,6.0981,x,-1,90,24,yes,1.5,no,1,4,
jho285.4,VOSO4,0.1633,SeO2,1.3364,dabco,0.1147,water,6.0148,x,-1,90,24,yes,1.5,no,2,4,
jho285.5,VOSO4,0.1671,SeO2,1.1035,"2,5-dmpip",0.1216,water,6.0992,x,-1,90,24,yes,1.5,no,1,4,
jho285.6,VOSO4,0.1644,SeO2,1.3602,"2,5-dmpip",0.122,water,6.0416,x,-1,90,24,yes,1.5,no,1,4,
jho286.1,VOSO4,0.163,SeO2,1.1058,"1,4-dmpip",0.1182,water,6.0003,x,-1,110,24,yes,1.5,no,1,4,
jho286.2,VOSO4,0.1635,SeO2,1.332,"1,4-dmpip",0.1174,water,6.0392,x,-1,110,24,yes,1.5,no,1,4,
jho286.3,VOSO4,0.1637,SeO2,1.105,dabco,0.1129,water,6.0509,x,-1,110,24,yes,1.5,no,1,4,
jho286.4,VOSO4,0.1652,SeO2,1.3442,dabco,0.1142,water,5.9947,x,-1,110,24,yes,1.5,no,2,4,
jho286.5,VOSO4,0.166,SeO2,1.1035,"2,5-dmpip",0.1186,water,6.034,x,-1,110,24,yes,1.5,no,1,4,
jho286.6,VOSO4,0.1638,SeO2,1.3634,"2,5-dmpip",0.1142,water,6.0486,x,-1,110,24,yes,1.5,no,1,4,
jho287.1,VOSO4,0.1615,SeO2,1.3327,2-mpip,0.1033,water,5.7331,x,-1,110,24,yes,x,no,2,4,
jho99.7,NaVO3,0.1202,H2SeO3,0.8323,2-mpip,0.1004,water,6.069,x,1,150,20,yes,2,no,1,3,
jho99.8,NaVO3,0.1214,H2SeO3,0.784,"aqnHCl
",0.1958,water,6.3364,x,-1,150,20,yes,1,no,1,3,
jho99.9,NaVO3,0.1396,H2SeO3,0.7753,3-apyrHCl,0.1568,water,6.0503,x,-1,150,20,yes,1,yes,1,2,
jho99.10,NaVO3,0.119,H2SeO3,0.7777,tmed,0.1186,water,6.0551,x,-1,150,20,yes,2,no,1,3,
jho99.11,NaVO3,0.1213,H2SeO3,0.8007,"2,5-dmpip",0.1194,water,6.0459,x,-1,150,20,yes,2,no,1,4,
jho99.12,NaVO3,0.1193,H2SeO3,0.7922,en,0.0606,water,6.1952,x,-1,150,20,yes,1,no,1,4,
jho99.13,NaVO3,0.1225,H2SeO3,2.2043,2-mpip,0.1081,water,6.1403,x,-1,150,20,yes,2,no,2,2,
jho99.14,NaVO3,0.1196,H2SeO3,2.1985,3-apyrHCl,0.1577,water,6.0781,x,-1,150,20,yes,2,no,1,2,
jho99.15,NaVO3,0.1282,H2SeO3,2.2091,tmed,0.1294,water,6.2586,x,-1,150,20,yes,2,yes,1,3,
jho99.16,NaVO3,0.12,H2SeO3,2.2604,"2,5-dmpip",0.1232,water,6.2024,x,-1,150,20,yes,2,no,2,2,
jho102.1,NaVO3,0.1679,SeO2,0.167,2-mpip,0.0857,water,9.0533,x,-1,90,24,yes,1,"no
",1,1,
jho102.2,NaVO3,0.1725,SeO2,0.1577,2-mpip,0.0861,water,9.0018,x,-1,90,24,yes,2,no,1,3,
jho102.3,NaVO3,0.1686,SeO2,0.1586,2-mpip,0.0832,water,9.0993,x,-1,90,24,yes,6,no,1,3,
jho102.4,NaVO3,0.1733,SeO2,0,2-mpip,0.0824,water,9.0423,x,-1,90,24,yes,7,no,1,2,
jho102.5,NaVO3,0.1695,SeO2,0,2-mpip,0.0893,water,9.0143,x,-1,90,24,yes,8,no,1,1,
"jho104.1
",NaVO3,0.1695,SeO2,0.1461,2-mpip,0.0874,water,8.9603,x,-1,90,24,yes,7,no,1,4,
jho104.2,NaVO3,0.166,SeO2,0,2-mpip,0.0832,water,9.0755,x,-1,90,24,yes,7,no,1,3,
jho104.3,NaVO3,0.1744,SeO2,0,2-mpip,0.0883,water,9.0576,x,-1,90,24,yes,7,no,1,3,
jho104.4,NaVO3,0.1688,SeO2,0,2-mpip,0.0871,water,9.1483,x,-1,90,24,yes,6,no,1,3,
jho105.1,NaVO3,0.1201,H2SeO4,2.7763,tmed,0.1237,water,6.0147,x,-1,150,20,yes,1,no,1,3,
jho105.2,NaVO3,0.1203,H2SeO4,2.2218,tmed,0.1281,water,6.1271,x,-1,150,20,yes,8,yes,1,4,
jho105.3,NaVO3,0.1238,H2SeO4,2.2534,tmed,0.1284,water,6.2815,x,-1,150,20,yes,4,no,1,3,
jho105.4,NaVO3,0.1212,SeO2,0.6648,tmed,0.1203,water,9.0671,x,-1,150,20,yes,4,no,1,4,
jho105.5,NaVO3,0.1267,SeO2,0.6557,2-mpip,0.1,water,9.3655,x,-1,150,20,yes,4,yes,1,4,
jho105.6,NaVO3,0.1196,SeO2,0.6902,2-mpip,0.1106,water,8.9887,x,-1,150,20,yes,6,no,1,4,
jho105.7,NaVO3,0.1192,SeO2,0.6542,3-apyrHCl,0.1583,water,9.1775,x,-1,150,20,yes,4,no,1,3,
jho105.8,NaVO3,0.1222,SeO2,0.6673,3-apyrHCl,0.2019,water,8.9959,x,-1,150,20,yes,6,no,1,3,
jho105.9,NaVO3,0.1249,SeO2,0.6673,"aqnHCl
",0.1942,water,9.1273,x,-1,150,20,yes,4,no,1,3,
jho105.10,NaVO3,0.1218,SeO2,0.6662,"2,5-dmpip",0.1142,water,9.1225,x,-1,150,20,yes,4,yes,1,4,
jho105.11,NaVO3,0.1217,SeO2,0.668,1-mpip,0.1151,water,8.9848,x,-1,150,20,yes,2,no,1,3,
jho105.12,NaVO3,0.126,SeO2,0.6839,"1,4-dmpipHCl",0.1132,water,8.9572,x,-1,150,20,yes,2,no,1,3,
jho105.13,NaVO3,0.1255,SeO2,0.7414,"1,2-aepip",0.136,water,8.971,x,-1,150,20,yes,2,no,1,2,
jho105.14,NaVO3,0.122,SeO2,0.7618,dabco,0.1152,water,8.9976,x,-1,150,20,yes,2,no,1,3,
jho105.15,NaVO3,0.1201,SeO2,0.6783,dmed,0.1019,water,8.9676,x,-1,150,20,yes,2,yes,1,3,
jho109.1,NaVO3,0.1669,SeO2,0.135,2-mpip,0.0854,water,9.0014,x,-1,90,24,yes,7,no,1,4,
jho109.2,NaVO3,0.1756,SeO2,0.1456,S-2-mpip,0.0844,water,8.98,x,-1,90,24,yes,7,no,1,4,
jho109.3,NaVO3,0.1691,SeO2,0.1407,S-2-mpip,0.0827,water,9.1412,x,-1,90,24,yes,7,no,1,4,
jho109.4,NaVO3,0.1802,SeO2,0.145,R-2-mpip,0.082,water,9.0333,x,-1,90,24,yes,7,no,1,4,
jho109.5,NaVO3,0.1693,SeO2,0.147,R-2-mpip,0.0817,water,9.0129,x,-1,90,24,yes,7,no,1,4,
jho110.1,NaVO3,0.121,SeO2,0.2232,tmed,0.1246,water,8.9982,x,-1,150,26,yes,2,no,1,3,
jho110.2,NaVO3,0.1232,SeO2,0.2287,2-mpip,0.1027,water,9.03,x,-1,150,26,yes,2,no,1,3,
jho110.3,NaVO3,0.1228,SeO2,0.2296,3-apyrHCl,0.1549,water,9.106,x,-1,150,26,yes,2,no,1,3,
jho110.4,NaVO3,0.1251,SeO2,0.228,"aqnHCl
",0.2001,water,9.051,x,-1,150,26,yes,2,no,1,3,
jho110.5,NaVO3,0.1221,SeO2,0.2297,"2,5-dmpip",0.1138,water,8.9914,x,-1,150,26,yes,2,no,1,3,
jho110.6,NaVO3,0.1228,SeO2,0.2228,1-mpip,0.1108,water,9.1496,x,-1,150,26,yes,0,no,1,3,
jho110.7,NaVO3,0.1225,SeO2,0.2221,"1,4-dmpip",0.1191,water,9.0014,x,-1,150,26,yes,2,no,1,3,
jho110.8,NaVO3,0.1246,SeO2,0.2259,dmed,0.0972,water,9.0738,x,-1,150,26,yes,2,no,2,4,
jho110.9,NaVO3,0.1765,SeO2,0.2278,tmed,0.118,water,9.0449,x,-1,150,26,yes,2,no,1,3,
jho110.10,NaVO3,0.1923,SeO2,0.2288,2-mpip,0.1023,water,9.0822,x,-1,150,26,yes,2,no,1,3,
jho110.11,NaVO3,0.1792,SeO2,0.2282,3-apyrHCl,0.1651,water,9.039,x,-1,150,26,yes,2,no,1,3,
jho110.12,NaVO3,0.1818,SeO2,0.2224,"aqnHCl
",0.202,water,9.0329,x,-1,150,26,yes,2,no,1,3,
jho110.13,NaVO3,0.1769,SeO2,0.224,"2,5-dmpip",0.1181,water,9.0605,x,-1,150,26,yes,2,no,1,3,
jho110.14,NaVO3,0.1794,SeO2,0.2222,1-mpip,0.1027,water,9.0304,x,-1,150,26,yes,1,no,2,3,
jho110.15,NaVO3,0.1793,SeO2,0.2258,"1,4-dmpip",0.1198,water,0.0064,x,-1,150,26,yes,2,no,2,3,
jho110.16,NaVO3,0.194,SeO2,0.2269,dmed,0.1077,water,9.0775,x,-1,150,26,yes,1,no,1,4,
jho113.1,NaVO3,0.135,SeO2,0.6616,hpip,0.1066,water,9.015,x,-1,130,20,yes,1,yes,0,0,
jho113.2,NaVO3,0.1239,SeO2,0.6668,"1,2-aepip",0.1275,water,8.9533,x,-1,130,20,yes,2,yes,0,0,
jho113.3,NaVO3,0.1234,SeO2,0.6682,"2,5-dmpip",0.1052,water,9.066,x,-1,130,20,yes,2,yes,0,0,
jho113.4,NaVO3,0.1299,SeO2,0.6505,1-mpip,0.1034,water,9.1245,x,-1,130,20,yes,1,no,2,3,
jho113.5,NaVO3,0.1278,SeO2,0.6727,"1,4-dmpip",0.1164,water,9.1724,x,-1,130,20,yes,2,no,2,4,
jho113.6,NaVO3,0.1262,SeO2,0.6627,"2,6-dmpip",0.1759,water,9.1759,x,-1,130,20,yes,2,no,2,3,
jho113.7,NaVO3,0.1217,SeO2,0.6666,2-mpip,0.1031,water,9.0602,x,-1,130,20,yes,2,no,1,3,
jho113.8,NaVO3,0.1246,SeO2,0.6748,aqnHCl,0.1991,water,8.9631,x,-1,130,20,yes,1,no,1,3,
jho113.9,NaVO3,0.1268,SeO2,0.6687,3-apyrHCl,0.1631,water,8.9906,x,-1,130,20,yes,2,no,2,3,
jho113.10,NaVO3,0.1278,SeO2,0.6643,2-mpyz,0.1025,water,9.031,x,-1,130,20,yes,1,no,1,2,
jho113.11,NaVO3,0.1219,SeO2,0.6744,"2,5-dmpyz",0.1095,water,8.9915,x,-1,130,20,yes,1,no,1,2,
jho113.12,NaVO3,0.1432,SeO2,0.6602,hmta,0.1448,water,9.0629,x,-1,130,20,yes,1,no,2,2,
jho113.13,NaVO3,0.1295,SeO2,0.7604,deta,0.1111,water,9.0052,x,-1,130,20,yes,2,no,2,3,
jho113.14,NaVO3,0.1221,SeO2,0.655,teta,0.1481,water,9.1343,x,-1,130,20,yes,1,no,1,2,
jho113.15,NaVO3,0.121,SeO2,0.6664,dmed,0.0915,water,9.0726,x,-1,130,20,yes,1,no,2,2,
jho113.16,NaVO3,0.1259,SeO2,0.6647,tmed,0.1245,water,8.9709,x,-1,130,20,yes,1,yes,0,0,
jho113.17,NaVO3,0.1223,SeO2,0.6626,bapp,0.2128,water,9.0449,x,-1,130,20,yes,2,no,1,3,
jho113.18,NaVO3,0.1244,SeO2,0.6661,tren,0.1474,water,8.9792,x,-1,130,20,yes,2,no,1,3,
jho116.1,NaVO3,0.0611,SeO2,0.3641,"2,5-dmpip",0.0868,water,9.1872,x,-1,130,20,yes,2,no,1,2,
jho116.2,NaVO3,0.0655,SeO2,0.3247,1-mpip,0.1095,water,9.0479,x,-1,130,20,yes,1,no,1,3,
jho116.3,NaVO3,0.0766,SeO2,0.3517,2-mpip,0.1151,water,9.1112,x,-1,130,20,yes,1,no,1,3,
jho116.4,NaVO3,0.0605,SeO2,0.3347,tmed,0.1189,water,9.0352,x,-1,130,20,yes,1,no,2,3,
jho116.5,NaVO3,0.0727,SeO2,0.3117,dmed,0.1001,water,9.0404,x,-1,130,20,yes,0,no,1,2,
mds13.1,Na2TeO3,0.274,NaVO3,0.153,1-mpip,0.105,water,6.032,x,-1,90,60,yes,8,no,1,4,"Does ""cooled"" necessarily mean ""slow cooled""?"
mds13.2,Na2TeO3,0.278,NaVO3,0.154,2-mpip,0.083,water,5.998,x,-1,90,60,yes,8,no,1,4,
mds13.3,Na2TeO3,0.289,NaVO3,0.151,"1,4-dmpip",0.098,water,6.148,x,-1,90,60,yes,8,no,1,4,
mds13.4,Na2TeO3,0.275,NaVO3,0.151,"1,6-dah",0.098,water,6.02,x,-1,90,60,yes,8,no,2,4,
mds13.5,Na2TeO3,0.312,NaVO3,0.139,tmed,0.146,water,6.08,x,-1,90,60,yes,8,no,2,4,
mds13.6,Na2TeO3,0.275,NaVO3,0.149,"2,5-dmpip",0.137,water,6.025,x,-1,90,60,yes,8,no,2,4,
mds15.1,Na2TeO3,0.2748,NaVO3,0.1543,1-mpip,0.0828,water,6.0608,x,-1,90,60,yes,x,no,1,3,
mds15.2,Na2TeO3,0.1362,NaVO3,0.1535,1-mpip,0.0848,water,6.014,x,-1,90,60,yes,x,no,1,3,
mds15.3,Na2TeO3,0.29,NaVO3,0.0759,1-mpip,0.0842,water,6.0268,x,-1,90,60,yes,x,no,1,4,
mds15.4,Na2TeO3,z,NaVO3,z,2-mpip,z,water,z,x,-1,90,60,yes,x,no,1,4,
mds15.5,Na2TeO3,0.1582,NaVO3,0.1527,2-mpip,0.0845,water,6.0088,x,-1,90,60,yes,x,no,1,4,
mds15.6,Na2TeO3,0.2782,NaVO3,0.0754,2-mpip,0.0854,water,6.0031,x,-1,90,60,yes,x,no,1,4,
mds15.7,Na2TeO3,0.2754,NaVO3,0.1521,"1,4-dmpip",0.0963,water,6.0479,x,-1,90,60,yes,x,no,1,3,
mds15.8,Na2TeO3,0.1389,NaVO3,0.1517,"1,4-dmpip",0.0953,water,6.0123,x,-1,90,60,yes,x,no,1,4,
mds15.9,Na2TeO3,0.2778,NaVO3,0.0759,"1,4-dmpip",0.1016,water,6.0126,x,-1,90,60,yes,x,no,1,4,
mds18.1,Na2TeO3,10.2772,NaVO3,0.1518,"1,3-dap",0.0648,water,6.0057,x,-1,90,60,no,8,no,1,4,
mds18.2,Na2TeO3,0.1388,NaVO3,0.1523,"1,3-dap",0.0679,water,6.1388,x,-1,90,60,no,8,no,1,4,
mds18.3,Na2TeO3,0.2767,NaVO3,0.0756,"1,3-dap",0.0708,water,6.0031,x,-1,90,60,no,7.5,no,1,4,
mds18.4,Na2TeO3,0.2755,NaVO3,0.1515,"1,4-dab",0.073,water,6.0072,x,-1,90,60,no,7.5,no,2,3,
mds18.5,Na2TeO3,0.1429,NaVO3,0.1528,"1,4-dab",0.0755,water,6.0144,x,-1,90,60,no,7.5,no,1,3,
mds18.6,Na2TeO3,0.2793,NaVO3,0.0752,"1,4-dab",0.074,water,6.01,x,-1,90,60,no,7.5,no,2,3,
mds18.7,Na2TeO3,0.2775,NaVO3,0.1532,"1,5-dap",0.0845,water,6.0329,x,-1,90,60,no,7.5,no,2,3,
mds18.8,Na2TeO3,0.1372,NaVO3,0.1514,"1,5-dap",0.0848,water,6.0079,x,-1,90,60,no,7.5,no,2,3,
mds18.9,Na2TeO3,0.2805,NaVO3,0.076,"1,5-dap",0.0846,water,6.0022,x,-1,90,60,no,7.5,no,2,3,
mds20.1,Na2TeO3,0.2752,NaVO3,0.1531,"1,7-dah",0.112,water,6.0181,x,-1,x,x,x,8.5,no,1,4,"""all rxns sat w/o water addition for 4 hours - possible loss of amine?"""
mds20.2,Na2TeO3,0.1374,NaVO3,0.1529,"1,7-dah",0.108,water,6.022,x,-1,x,x,x,8.5,no,1,4,
mds20.3,Na2TeO3,0.2759,NaVO3,0.774,"1,7-dah",0.1094,water,5.9991,x,-1,x,x,x,7.5,no,1,4,
mds20.4,Na2TeO3,0.2774,NaVO3,0.1531,"1,8-dao",0.1211,water,6.02,x,-1,x,x,x,8,no,1,4,
mds20.5,Na2TeO3,0.1378,NaVO3,0.1538,"1,8-dao",0.1346,water,6.0016,x,-1,x,x,x,8,no,2,3,
mds20.6,Na2TeO3,0.2755,NaVO3,0.0765,"1,8-dao",0.1205,water,6.0012,x,-1,x,x,x,8,no,1,4,
mds20.7,Na2TeO3,0.2758,NaVO3,0.1509,"1,9-dan",0.1389,water,6.0015,x,-1,x,x,x,8,no,2,3,
mds20.8,Na2TeO3,0.1374,NaVO3,0.1541,"1,9-dan",0.1332,water,6.0078,x,-1,x,x,x,8,no,1,4,
mds20.9,Na2TeO3,0.2769,NaVO3,0.0749,"1,9-dan",0.142,water,6.0773,x,-1,x,x,x,x,no,1,3,
jho120.1,NaVO3,0.1269,SeO2,0.6733,"2,5-dmpip",0.132,water,8.994,x,-1,140,20,yes,1,no,2,3,
jho120.2,NaVO3,0.0703,H2SeO3,0.7975,"2,5-dmpip",0.1218,water,9.0133,x,-1,140,20,yes,1,no,1,3,
jho120.3,NH4VO3,0.1184,H2SeO3,0.7939,"2,5-dmpip",0.1333,water,9.0248,x,-1,140,20,yes,1,no,1,3,
jho120.4,NaVO3,0.1207,SeO2,0.6531,"2,6-dmpip",0.1136,water,9.0285,x,-1,140,20,yes,1,no,2,3,
jho120.5,NaVO3,0.0617,H2SeO3,0.7778,"2,6-dmpip",0.1166,water,9.0686,x,-1,140,20,yes,1,no,2,4,
jho120.6,"NH4VO3
",0.1176,H2SeO3,0.8033,"2,6-dmpip",0.1196,water,9.9494,x,-1,140,20,yes,1,no,2,3,
jho120.7,NaVO3,0.1206,SeO2,0.659,2-mpip,0.104,water,9.0185,x,-1,140,20,yes,1,no,1,3,
jho120.8,NaVO3,0.0723,H2SeO3,0.7906,2-mpip,0.1066,water,9.0342,x,-1,140,20,yes,1,no,1,2,
jho120.9,NH4VO3,0.1142,H2SeO3,0.7813,2-mpip,0.1221,water,9.0477,x,-1,140,20,yes,1,no,1,3,
jho120.10,NaVO3,0.1218,SeO2,0.663,tmed,0.1195,water,9.0834,x,-1,140,20,yes,1,no,2,3,
jho120.11,NaVO3,0.0614,H2SeO3,0.777,tmed,0.1168,water,9.1124,x,-1,140,20,yes,1,no,2,3,
jho120.12,NH4VO3,0.1208,H2SeO3,0.777,tmed,0.122,water,9.0723,x,-1,140,20,yes,1,no,2,3,
jho120.13,NaVO3,0.1211,SeO2,0.6899,3-apdinHCl,0.1402,water,9.0513,x,-1,140,20,yes,1,no,2,2,
jho120.14,NaVO3,0.0622,H2SeO3,0.8079,3-apdinHCl,0.1328,water,9.0687,x,-1,140,20,yes,1,no,2,2,
jho120.15,NH4VO3,0.1144,H2SeO3,0.7894,3-apdinHCl,0.1562,water,9.0638,x,-1,140,20,yes,1,no,2,2,
jho120.16,NaVO3,0.123,SeO2,0.6579,deta,0.1149,water,8.9796,x,-1,140,20,yes,1,yes,0,0,
jho120.17,NaVO3,0.0795,H2SeO3,0.7795,deta,0.1086,water,8.9893,x,-1,140,20,yes,1,yes,0,0,
jho120.18,NH4VO3,0.1155,H2SeO3,0.9173,deta,0.1204,water,9.0216,x,-1,140,20,yes,1,yes,0,0,
jho120.19,NaVO3,0.1208,SeO2,0.6681,bapp,0.2093,water,9.0298,x,-1,140,20,yes,1,no,2,3,
jho120.20,NaVO3,0.0599,H2SeO3,0.773,bapp,0.2014,water,9.0382,x,-1,140,20,yes,1,no,2,4,
jho120.21,NH4VO3,0.1458,H2SeO3,0.7909,bapp,0.2163,water,9.0061,x,-1,140,20,yes,1,yes,0,0,
jho120.22,NaVO3,0.1235,SeO2,0.6629,1-mpip,0.1042,water,9.0145,x,-1,140,20,yes,1,no,2,4,
jho120.23,NaVO3,0.1224,SeO2,0.66,1-mpip,0.1188,water,9.0968,x,-1,140,20,yes,1,no,1,4,
kc86.1,NaVTeO5,0.2824,en,0.301,water,3,x,-1,x,-1,120,21,no,5,no,1,3,
kc86.2,NaVTeO5,0.2425,dabco,0.5659,water,3,x,-1,x,-1,120,21,no,5,no,1,4,
kc86.3,NaVTeO5,0.2824,"1,3-dap",0.3788,water,3,x,-1,x,-1,120,21,no,5,no,1,3,"amine written as ""1,3-daD"" (but looks a bit like 1,3-dap)"
kc86.4,NaVTeO5,0.2843,"1,4-dab",0.4488,water,3,x,-1,x,-1,120,21,no,5,no,1,3,
kc86.5,NaVTeO5,0.2861,"1,5-dap",0.5018,water,3,x,-1,x,-1,120,21,no,5,no,1,3,
kc86.6,NaVTeO5,0.2816,pip,0.4321,water,3,x,-1,x,-1,120,21,no,5,no,1,3,
kc86.7,NaVTeO5,0.2824,1-mpip,0.5004,water,3,x,-1,x,-1,120,21,no,5,no,1,3,
kc87.1,SeO2,0.6711,VOSO4,0.3278,en,0.303,water,6,x,-1,120,96,no,3,no,1,4,
kc87.2,SeO2,0.6687,VOSO4,0.3339,dabco,0.5754,water,6,x,-1,120,96,no,3,no,1,4,
kc87.3,SeO2,0.6637,VOSO4,0.3285,"1,3-dap",0.3734,water,6,x,-1,120,96,no,3,no,1,3,
kc87.4,SeO2,0.6687,VOSO4,0.3299,"1,4-dab",0.4539,water,6,x,-1,120,96,no,3,no,1,4,
kc87.5,SeO2,0.6672,VOSO4,0.3246,"1,5-dap",0.514,water,6,x,-1,120,96,no,3,no,2,3,
kc87.6,SeO2,0.6682,VOSO4,0.3243,pip,0.4353,water,6,x,-1,120,96,no,3,no,1,3,
kc87.7,SeO2,0.6712,VOSO4,0.3365,1-mpip,0.5094,water,6,x,-1,120,96,no,3,no,1,3,
kc88.1,NaVTeO5,0.2817,en,0.4852,water,5,x,-1,x,-1,100,64,no,4,no,1,3,
kc88.2,NaVTeO5,0.2814,dabco,0.8909,water,5,x,-1,x,-1,100,64,no,4,no,1,3,
kc88.3,NaVTeO5,0.2827,"1,3-dap",0.5906,water,5,x,-1,x,-1,100,64,no,4,no,1,3,
kc88.4,NaVTeO5,0.2825,"1,4-dab",0.7807,water,5,x,-1,x,-1,100,64,no,3,no,1,3,
kc88.5,NaVTeO5,0.2833,"1,5-dap",0.836,water,5,x,-1,x,-1,100,64,no,3,no,1,3,
kc88.6,NaVTeO5,0.2812,pip,0.6916,water,5,x,-1,x,-1,100,64,no,5,no,2,3,
kc88.7,NaVTeO5,0.2828,1-mpip,0.7981,water,5,x,-1,x,-1,100,64,no,5,no,1,3,
kc88.8,NaVTeO5,0.2828,tren,0.1661,water,5,x,-1,x,-1,100,64,no,5,no,1,3,
kc89.1,SeO2,0.6755,VOSO4,0.3406,en,0.4016,water,6,x,-1,120,72,yes,4,no,1,3,
kc89.2,SeO2,0.6748,VOSO4,0.3262,en,0.2204,water,6,x,-1,120,72,yes,3,no,1,3,
kc89.3,SeO2,0.6646,VOSO4,0.4412,en,0.2988,water,6,x,-1,120,72,yes,4,no,1,3,
kc89.4,SeO2,0.6674,VOSO4,0.2157,en,0.3038,water,6,x,-1,120,72,yes,4,no,1,4,
kc89.5,SeO2,0.8939,VOSO4,0.326,en,0.3066,water,6,x,-1,120,72,yes,4,no,2,2,
kc89.6,SeO2,0.4557,VOSO4,0.326,en,0.3038,water,6,x,-1,120,72,yes,4,no,1,4,
kc90.1,SeO2,0.665,VOSO4,0.3247,en,0.4096,water,6,x,-1,120,48,yes,4,no,1,4,
kc90.2,SeO2,0.6729,VOSO4,0.3275,en,0.2019,water,6,x,-1,120,48,yes,3,no,1,3,
kc90.3,SeO2,0.6735,VOSO4,0.4368,en,0.3038,water,6,x,-1,120,48,yes,4,no,1,4,
kc90.4,SeO2,0.6659,VOSO4,0.214,en,0.296,water,6,x,-1,120,48,yes,4,no,1,4,
kc90.5,SeO2,0.8878,VOSO4,0.3289,en,0.2992,water,6,x,-1,120,48,yes,4,no,1,4,
kc90.6,SeO2,0.4429,VOSO4,0.3266,en,0.2972,water,6,x,-1,120,48,yes,4,no,1,4,
kc91.1,NaVTeO5,0.2884,2-mpip,0.8098,water,5,x,-1,x,-1,100,36,no,5,no,1,3,
kc91.2,NaVTeO5,0.2817,"1,4-dmpip",0.9213,water,5,x,-1,x,-1,100,36,no,5,no,1,3,
kc91.3,NaVTeO5,0.2914,"2,5-dmpip",0.9198,water,5,x,-1,x,-1,100,36,no,5,no,1,3,
kc91.4,NaVTeO5,0.2835,"2,6-dmpip",0.9128,water,5,x,-1,x,-1,100,36,no,5,no,1,3,
kc91.5,NaVTeO5,0.2838,1-epip,0.9064,water,5,x,-1,x,-1,100,36,no,5,no,1,3,
kc91.6,NaVTeO5,0.284,dmed,0.6991,water,5,x,-1,x,-1,100,36,no,5,no,1,4,
kc91.7,NaVTeO5,0.2826,dmeed,0.9273,water,5,x,-1,x,-1,100,36,no,5,no,1,4,
kc91.8,NaVTeO5,0.2833,tmed,1.3233,water,5,x,-1,x,-1,100,36,no,5,no,1,3,
kc92.1,NaVTeO5,0.2835,"2,5-dmpip",1.1894,water,5,x,-1,x,-1,100,21.5,no,5,no,1,3,
kc92.2,NaVTeO5,0.2825,"2,5-dmpip",0.6462,water,5,x,-1,x,-1,100,21.5,no,5,no,1,3,
kc92.3,NaVTeO5,0.3667,"2,5-dmpip",0.9202,water,5,x,-1,x,-1,100,21.5,no,5,no,1,3,
kc92.4,NaVTeO5,0.1973,"2,5-dmpip",0.9118,water,5,x,-1,x,-1,100,21.5,no,5,no,1,3,
kc92.5,NaVTeO5,0.3678,"2,5-dmpip",0.9183,water,5,x,-1,x,-1,100,21.5,no,5,no,1,3,
kc92.6,NaVTeO5,0.2815,"2,5-dmpip",1.1861,water,5,x,-1,x,-1,100,21.5,no,5,no,2,3,
kc92.7,NaVTeO5,0.2886,"2,5-dmpip",0.651,water,5,x,-1,x,-1,100,21.5,no,5,no,1,3,
kc93.1,SeO2,0.3353,VOSO4,0.3265,en,0.4027,water,6,x,-1,120,33.3,yes,4,no,1,3,
kc93.2,SeO2,0.3324,VOSO4,0.3212,en,0.1981,water,6,x,-1,120,33.3,yes,4,no,1,3,
kc93.3,SeO2,0.3328,VOSO4,0.4344,en,0.3049,water,6,x,-1,120,33.3,yes,5,no,1,4,
kc93.4,SeO2,0.3338,VOSO4,0.217,en,0.303,water,6,x,-1,120,33.3,yes,5,no,1,4,
kc93.5,SeO2,0.2271,VOSO4,0.3359,en,0.3001,water,6,x,-1,120,33.3,yes,5,no,1,3,
kc93.6,SeO2,0.2209,VOSO4,0.2255,en,0.4831,water,6,x,-1,120,33.3,yes,5,no,1,4,
kc94.1,NaVTeO5,0.2195,"2,5-dmpip",0.0328,water,3.75,x,-1,x,-1,100,90,no,4,no,1,3,
kc94.2,NaVTeO5,0.2111,"2,5-dmpip",0.0853,water,3.75,x,-1,x,-1,100,90,no,5,no,1,3,
kc94.3,NaVTeO5,0.215,"2,5-dmpip",0.1733,water,3.75,x,-1,x,-1,100,90,no,5,no,1,3,
kc94.4,NaVTeO5,0.2112,"2,5-dmpip",0.2571,water,3.75,x,-1,x,-1,100,90,no,5,no,1,3,
kc94.5,NaVTeO5,0.211,"2,5-dmpip",0.3421,water,3.75,x,-1,x,-1,100,90,no,5,no,1,3,
kc94.6,NaVTeO5,0.2107,"2,5-dmpip",0.6852,water,3.75,x,-1,x,-1,100,90,no,5,no,1,3,
kc94.7,NaVTeO5,0.21,"2,5-dmpip",1.0274,water,3.75,x,-1,x,-1,100,90,no,5,no,1,4,
kc94.8,NaVTeO5,0.2131,"2,5-dmpip",1.5402,water,3.75,x,-1,x,-1,100,90,no,5,no,1,4,
kc95.1,SeO2,0.6641,VOSO4,0.3557,tren,0.2922,water,6,x,-1,120,72,no,3,no,1,3,
kc95.2,SeO2,0.668,VOSO4,0.337,2-mpip,0.2022,water,6,x,-1,120,72,no,3,no,1,3,
kc95.3,SeO2,0.6655,VOSO4,0.3346,"1,4-dmpip",0.2353,water,6,x,-1,120,72,no,3,no,1,4,
kc95.4,SeO2,0.6666,VOSO4,0.3299,"2,6-dmpip",0.2295,water,6,x,-1,120,72,no,3,no,1,2,
kc95.5,SeO2,0.6656,VOSO4,0.3278,1-epip,0.228,water,6,x,-1,120,72,no,3,no,1,3,
kc95.6,SeO2,0.6663,VOSO4,0.3273,dmed,0.176,water,6,x,-1,120,72,no,3,no,1,3,
kc95.7,SeO2,0.6702,VOSO4,0.3273,dmeed,0.2316,water,6,x,-1,120,72,no,3,no,1,4,
kc95.8,SeO2,0.6693,VOSO4,0.325,tmed,0.2351,water,6,x,-1,120,72,no,3,no,1,3,
kc96.1,V2O5,0.1467,Na2TeO3,0.0892,2-mpip,0.0886,water,4,EtOH,3 (4mL),100,113,no,5,no,1,3,
kc96.2,V2O5,0.1481,Na2TeO3,0.096,"1,4-dmpip",0.0918,water,4,EtOH,3 (4mL),100,113,no,8,no,1,3,
kc96.3,V2O5,0.1469,Na2TeO3,0.0954,"2,5-dmpip",0.0917,water,4,EtOH,3 (4mL),100,113,no,8,no,1,3,
kc96.4,V2O5,0.1451,Na2TeO3,0.0878,"2,6-dmpip",0.0913,water,4,EtOH,3 (4mL),100,113,no,9,no,1,4,
kc96.5,V2O5,0.1482,Na2TeO3,0.0974,1-epip,0.0902,water,4,EtOH,3 (4mL),100,113,no,7,no,1,4,
kc96.6,V2O5,0.1476,Na2TeO3,0.0889,1-mpip,0.08,water,4,EtOH,3 (4mL),100,113,no,8,no,1,4,
kc96.7,V2O5,0.1454,Na2TeO3,0.0952,bapp,0.1683,water,4,EtOH,3 (4mL),100,113,no,8,no,1,4,
kc96.8,V2O5,0.1484,Na2TeO3,0.091,pip,0.0678,water,4,EtOH,3 (4mL),100,113,no,8,no,1,4,
kc96.9,V2O5,0.145,Na2TeO3,0.0888,dabco,0.0902,water,4,EtOH,3 (4mL),100,113,no,8,no,1,4,
kc96.10,V2O5,0.147,Na2TeO3,0.0972,hydrazine,0.0299,water,4,EtOH,3 (4mL),100,113,no,8,no,2,3,
kc96.11,V2O5,0.1462,Na2TeO3,0.0879,en,0.0461,water,4,EtOH,3 (4mL),100,113,no,8,no,1,3,
kc96.12,V2O5,0.1456,Na2TeO3,0.0885,"1,3-dap",0.0586,water,4,EtOH,3 (4mL),100,113,no,8,no,1,3,"probably 1,3-dap"
kc96.13,V2O5,0.1455,Na2TeO3,0.0886,"1,4-dab",0.0779,water,4,EtOH,3 (4mL),100,113,no,7,no,1,4,
kc96.14,V2O5,0.1448,Na2TeO3,0.0888,"1,5-dap",0.0876,water,4,EtOH,3 (4mL),100,113,no,8,no,1,4,
kc96.15,V2O5,0.145,Na2TeO3,0.0908,"1,2-dap",0.0571,water,4,EtOH,3 (4mL),100,113,no,8,no,1,3,
kc96.16,V2O5,0.1449,Na2TeO3,0.0882,2-ahep,0.0918,water,4,EtOH,3 (4mL),100,113,no,8,no,1,4,need abreviation
kc96.17,V2O5,0.1455,Na2TeO3,0.0886,tren,0.117,water,4,EtOH,3 (4mL),100,113,no,x,no,0,0,
kc96.18,V2O5,0.1455,Na2TeO3,0.0886,dmed,0.083,water,4,EtOH,3 (4mL),100,113,no,x,no,0,0,
kc96.19,V2O5,0.1455,Na2TeO3,0.0886,dmeed,0.093,water,4,EtOH,3 (4mL),100,113,no,x,no,0,0,
kc96.20,V2O5,0.1455,Na2TeO3,0.0886,tmed,0.133,water,4,EtOH,3 (4mL),100,113,no,x,no,0,0,
kc96.21,V2O5,0.1455,Na2TeO3,0.0886,hexamethylenediamine,0.0914,water,4,EtOH,3 (4mL),100,113,no,x,no,0,0,need abreviation
kc96.22,V2O5,0.1455,Na2TeO3,0.0886,hexamethylenetetramine,0.1122,water,4,EtOH,3 (4mL),100,113,no,x,no,0,0,need abreviation
kc96.23,V2O5,0.1455,Na2TeO3,0.0886,dmed,0.093,water,4,EtOH,3 (4mL),100,113,no,x,no,0,0,
kc96.24,V2O5,0.1455,Na2TeO3,0.0886,deta,0.0825,water,4,EtOH,3 (4mL),100,113,no,x,no,0,0,
kc96.25,V2O5,0.1455,Na2TeO3,0.0886,sec-butylamine,0.0585,water,4,EtOH,3 (4mL),100,113,no,x,no,0,0,need abreviation
kc96.26,V2O5,0.1455,Na2TeO3,0.0886,"1,2-diaminocyclohexane",0.0914,water,4,EtOH,3 (4mL),100,113,no,x,no,0,0,need abreviation
"jho126.1
",NH4VO3,0.1183,SeO2,0.6594,1-mpip,0.1097,water,8.9775,x,x,150,10,yes,1,no,2,3,
jho126.2,NH4VO3,0.1175,SeO2,0.5646,1-mpip,0.1152,water,9.0334,x,x,150,10,yes,1,yes,0,0,
jho126.3,NH4VO3,0.1213,SeO2,0.671,1-mpip,0.2179,water,8.9795,x,x,150,10,yes,1,no,2,3,
jho126.4,NH4VO3,0.1127,SeO2,0.6616,"1,4-dmpip",0.1299,water,8.9807,x,x,150,10,yes,1,no,2,2,
jho126.5,NH4VO3,0.1133,SeO2,0.5582,"1,4-dmpip",0.1191,water,9.0038,x,x,150,10,yes,1,no,1,3,
jho126.6,NH4VO3,0.1134,SeO2,0.6712,"1,4-dmpip",0.2276,water,9.022,x,x,150,10,yes,1,no,1,3,
jho126.7,NH4VO3,0.1156,SeO2,0.6685,2-mpip,0.104,water,8.9758,x,x,150,10,yes,1,no,1,3,
jho126.8,NH4VO3,0.1208,SeO2,0.5838,2-mpip,0.1051,water,9.0059,x,x,150,10,yes,1,no,2,3,
jho126.9,NH4VO3,0.1182,SeO2,0.6653,2-mpip,0.2044,water,8.9722,x,x,150,10,yes,1,no,2,3,
jho126.10,NH4VO3,0.1218,SeO2,0.6659,"2,5-dmpip",0.1194,water,8.9786,x,x,150,10,yes,1,no,2,3,
jho126.11,NH4VO3,0.1173,SeO2,0.5486,"2,5-dmpip",0.1121,water,9.1382,x,x,150,10,yes,1,no,1,3,
jho126.12,NH4VO3,0.1147,SeO2,0.6804,"2,5-dmpip",0.2332,water,9.0742,x,x,150,10,yes,1,no,1,3,
jho126.13,NH4VO3,0.1149,SeO2,0.6656,"2,6-dmpip",0.1152,water,9.0203,x,x,150,10,yes,1,no,2,2,
jho126.14,NH4VO3,0.1183,SeO2,0.5485,"2,6-dmpip",0.1104,water,8.9909,x,x,150,10,yes,1,no,1,4,
jho126.15,NH4VO3,0.1134,SeO2,0.6659,"2,6-dmpip",0.2223,water,8.9879,x,x,150,10,yes,1,yes,0,0,
jho126.16,NH4VO3,0.1251,SeO2,0.6609,tmed,0.117,water,9.0652,x,x,150,10,yes,1,no,2,4,
jho126.17,NH4VO3,0.1157,SeO2,0.5504,tmed,0.1162,water,9.053,x,x,150,10,yes,1,yes,0,0,
jho126.18,NH4VO3,0.1176,SeO2,0.6794,tmed,0.2379,water,9.0351,x,x,150,10,yes,1,no,2,4,
jho126.19,NH4VO3,0.1172,SeO2,0.6529,deta,0.1019,water,9.0246,x,x,150,10,yes,1,no,2,4,
jho126.20,NH4VO3,0.1175,SeO2,0.5499,deta,0.166,water,8.9535,x,x,150,10,yes,1,no,2,3,
jho126.21,NH4VO3,0.1158,SeO2,0.667,deta,0.2134,water,9.026,x,x,150,10,yes,1,yes,0,0,
jho132.1,NH4VO3,0.1348,SeO2,0.6664,"2,5-dmpip",0.1315,water,5.1352,x,x,120,48,yes,1,no,2,3,
jho132.2,NH4VO3,0.1319,SeO2,0.6826,1-mpip,0.1161,water,6.1651,x,x,120,48,yes,1,"no
",2,3,
jho132.3,NH4VO3,0.1311,SeO2,0.6477,"1,4-dmpip",0.1162,water,6.1923,x,x,120,48,yes,1,yes,0,0,
jho132.4,NH4VO3,0.1225,SeO2,0.6462,2-mpip,0.1216,water,6.2962,x,x,120,48,yes,1,no,2,4,
jho132.5,NH4VO3,0.121,SeO2,0.6586,2-mpip,0.142,water,6.4719,x,x,120,48,yes,1,no,2,3,
jho132.6,NH4VO3,0.1237,SeO2,0.6612,tmed,0.1102,water,6.3709,x,x,120,48,yes,1,no,2,3,
jho132.7,NH4VO3,0.135,SeO2,0.6801,"2,6-dmpip",0.1133,water,7.1605,x,x,120,48,yes,1,no,2,4,
jho133.1,NH4VO3,0.1157,SeO2,0.6451,"2,5-dmpip",0.1372,water,7.29,x,x,120,24,yes,1,yes,0,0,
jho133.2,NH4VO3,0.1166,SeO2,0.6603,1-mpip,0.1145,water,6.2789,x,x,120,24,yes,1,no,2,2,
jho133.3,NH4VO3,0.1167,SeO2,0.6631,"1,4-dmpip",0.1202,water,6.4976,x,x,120,24,yes,1,"no
",2,3,
jho133.4,NH4VO3,0.1235,SeO2,0.6994,2-mpip,0.149,water,7.9101,x,x,120,24,yes,1,no,1,2,
jho133.5,NH4VO3,0.136,SeO2,0.6722,deta,0.1157,water,6.2044,x,x,120,24,yes,1,no,2,3,
jho133.6,NH4VO3,0.1215,SeO2,0.6652,tmed,0.1108,water,6.2093,x,x,120,24,yes,1,yes,0,0,
jho133.7,NH4VO3,0.1229,SeO2,0.6603,"2,6-dmpip",0.1156,water,6.6891,x,x,120,24,yes,1,no,2,3,
jho134.1,"NaVO3
",0.1413,SeO2,0.7696,1-mpip,0.1034,water,9.0171,x,x,150,20,yes,1,no,2,3,
jho134.2,NaVO3,0.1212,SeO2,0.665,1-mpip,0.1042,water,8.7534,x,x,150,20,yes,1,no,2,3,
jho134.3,NaVO3,0.1212,SeO2,0.6617,1-mpip,0.102,water,9.3535,x,x,150,20,yes,1,no,2,4,
jho134.4,NaVO3,0.1277,SeO2,0.4346,1-mpip,0.1059,water,9.2674,x,x,150,20,yes,2,no,1,4,
jho134.5,NaVO3,0.1222,SeO2,0.4416,1-mpip,0.2176,water,8.9216,x,x,150,20,yes,2,yes,0,0,
jho134.6,NaVO3,0.1219,SeO2,0.6581,1-mpip,0.1169,water,8.8356,x,x,150,20,yes,1,no,2,3,
jho134.7,NaVO3,0.1264,SeO2,0.667,1-mpip,0.0998,water,8.9933,x,x,150,20,yes,2,no,2,3,
jho134.8,NaVO3,0.1312,SeO2,0.6834,1-mpip,0.1125,water,9.4592,x,x,150,20,yes,1,no,2,4,
jho134.9,NaVO3,0.1198,SeO2,0.6477,1-mpip,0.102,water,8.8619,x,x,150,20,yes,2,no,2,4,
jho134.10,NaVO3,0.1242,SeO2,0.6526,1-mpip,0.1046,water,8.9428,x,x,150,20,yes,2,no,1,3,
jho134.11,NaVO3,0.1238,SeO2,0.6674,1-mpip,0.1119,water,9.3751,x,x,150,20,yes,1,no,1,4,
kc98.1,NaVTeO5,0.2888,en,0.4892,EtOH,1.972,water,2.5,x,-1,100,88.5,no,5,no,1,3,
kc98.2,NaVTeO5,0.2854,dabco,0.8975,EtOH,1.972,water,2.5,x,-1,100,88.5,no,5,no,1,2,
kc98.3,NaVTeO5,0.2839,"1,3-dap",0.5903,EtOH,1.972,water,2.5,x,-1,100,88.5,no,5,no,1,2,
kc98.4,NaVTeO5,0.2843,"1,4-dab",0.7093,EtOH,1.972,water,2.5,x,-1,100,88.5,no,5,no,1,4,
kc98.5,NaVTeO5,0.2876,tren,0.1693,EtOH,1.972,water,2.5,x,-1,100,88.5,no,4,no,2,2,
kc98.6,NaVTeO5,0.2878,pip,0.6929,EtOH,1.972,water,2.5,x,-1,100,88.5,no,5,no,1,3,
kc98.7,NaVTeO5,0.2865,1-mpip,0.7994,EtOH,1.972,water,2.5,x,-1,100,88.5,no,5,no,1,2,
kc98.9,NaVTeO5,0.2873,tren,0.1745,EtOH,1.972,water,2.5,x,-1,100,88.5,no,4,no,1,3,
kc98.10,NaVTeO5,0.2822,hydrazine,0.2629,EtOH,1.972,water,2.5,x,-1,100,88.5,no,5,no,2,3,
kc98.11,NaVTeO5,0.2818,"2,6-dmpip",0.9129,EtOH,1.972,water,2.5,x,-1,100,88.5,no,5,no,1,3,
kc98.12,NaVTeO5,0.2822,1-epip,0.9438,EtOH,1.972,water,2.5,x,-1,100,88.5,no,5,no,1,3,
kc98.13,NaVTeO5,0.2837,dabco,0.9213,EtOH,1.972,water,2.5,x,-1,100,88.5,no,5,yes,1,3,
kc98.14,NaVTeO5,0.2827,1-mpip,0.8084,EtOH,1.972,water,2.5,x,-1,100,88.5,no,5,no,1,4,
kc98.15,NaVTeO5,0.284,"1,2-dap",0.6079,EtOH,1.972,water,2.5,x,-1,100,88.5,no,5,no,2,3,
kc98.16,NaVTeO5,0.2815,"1,2-dach",0.9285,EtOH,1.972,water,2.5,x,-1,100,88.5,no,5,no,1,3,need abreviation
kc98.17,NaVTeO5,0.2883,dmed,0.7212,EtOH,1.972,water,2.5,x,-1,100,88.5,no,5,no,1,3,
kc98.18,NaVTeO5,0.2825,tmed,0.9289,EtOH,1.972,water,2.5,x,-1,100,88.5,no,5,no,1,3,
kc98.19,NaVTeO5,0.2895,dmeed,0.9275,EtOH,1.972,water,2.5,x,-1,100,88.5,no,5,no,1,3,
kc100.1,SeO2,0.865,VOSO4,0.3282,"1,4-dmpip",0.2306,water,6,x,-1,120,65.5,no,x,no,1,4,
kc100.2,SeO2,0.4664,VOSO4,0.3281,"1,4-dmpip",0.2282,water,6,x,-1,120,65.5,no,x,no,1,3,
kc100.3,SeO2,0.6657,VOSO4,0.4288,"1,4-dmpip",0.2273,water,6,x,-1,120,65.5,no,x,no,1,3,
kc100.4,SeO2,0.6659,VOSO4,0.2283,"1,4-dmpip",0.2261,water,6,x,-1,120,65.5,no,x,no,1,4,
kc100.5,SeO2,0.6659,VOSO4,0.3253,"1,4-dmpip",0.2965,water,6,x,-1,120,65.5,no,x,no,1,4,
kc100.6,SeO2,0.6718,VOSO4,0.3251,"1,4-dmpip",0.1603,water,6,x,-1,120,65.5,no,x,no,1,3,
kc102.1,SeO2,0.6654,VOSO4,0.2291,"1,4-dmpip",0.2325,water,3,x,-1,120,50,yes,x,no,1,4,
kc102.2,SeO2,0.6658,VOSO4,0.2299,"1,4-dmpip",0.2284,water,4.5,x,-1,120,50,yes,x,no,1,4,
kc102.3,SeO2,0.6659,VOSO4,0.2288,"1,4-dmpip",0.2338,water,6,x,-1,120,50,yes,x,no,1,4,
kc102.4,SeO2,0.6656,VOSO4,0.2287,"1,4-dmpip",0.2308,water,7.5,x,-1,120,50,yes,x,no,1,4,
kc102.5,SeO2,0.666,VOSO4,0.23,"1,4-dmpip",0.231,water,9,x,-1,120,50,yes,x,no,1,3,
kc103.1,V2O5,0.1892,Na2TeO3,0.0886,"1,4-dab",0.0705,water,4,EtOH,3 (4mL),x,x,x,x,x,0,0,
kc103.2,V2O5,0.1019,Na2TeO3,0.0886,"1,4-dab",0.0705,water,4,EtOH,3 (4mL),x,x,x,x,x,0,0,
kc103.3,V2O5,0.1455,Na2TeO3,0.1152,"1,4-dab",0.0705,water,4,EtOH,3 (4mL),x,x,x,x,x,0,0,
kc103.4,V2O5,0.1455,Na2TeO3,0.062,"1,4-dab",0.0705,water,4,EtOH,3 (4mL),x,x,x,x,x,0,0,
kc103.5,V2O5,0.1455,Na2TeO3,0.0886,"1,4-dab",0.0917,water,4,EtOH,3 (4mL),x,x,x,x,x,0,0,
kc103.6,V2O5,0.1455,Na2TeO3,0.0886,"1,4-dab",0.0494,water,4,EtOH,3 (4mL),x,x,x,x,x,0,0,
kc103.7,V2O5,0.1892,Na2TeO3,0.0886,dabco,0.0897,water,4,EtOH,3 (4mL),x,x,x,x,x,0,0,
kc103.8,V2O5,0.1019,Na2TeO3,0.0886,dabco,0.0897,water,4,EtOH,3 (4mL),x,x,x,x,x,0,0,
kc103.9,V2O5,0.1455,Na2TeO3,0.1152,dabco,0.0897,water,4,EtOH,3 (4mL),x,x,x,x,x,0,0,
kc103.10,V2O5,0.1455,Na2TeO3,0.062,dabco,0.0897,water,4,EtOH,3 (4mL),x,x,x,x,x,0,0,
kc103.11,V2O5,0.1455,Na2TeO3,0.0886,dabco,0.1167,water,4,EtOH,3 (4mL),x,x,x,x,x,0,0,
kc103.12,V2O5,0.1455,Na2TeO3,0.0886,dabco,0.0628,water,4,EtOH,3 (4mL),x,x,x,x,x,0,0,
kc104.1,NaVTeO5,0.2124,1-epip,1.0227,water,3.75,x,-1,x,-1,100,66.5,no,4,no,2,4,
kc104.2,NaVTeO5,0.2127,1-mpip,0.9146,water,3.75,x,-1,x,-1,100,66.5,no,4,no,1,4,
kc104.3,NaVTeO5,0.2169,2-mpip,0.9129,water,3.75,x,-1,x,-1,100,66.5,no,5,no,1,4,
kc104.4,NaVTeO5,0.2117,"1,4-dmpip",1.0284,water,3.75,x,-1,x,-1,100,66.5,no,5,no,1,4,
kc104.5,NaVTeO5,0.2136,"2,6-dmpip",1.0253,water,3.75,x,-1,x,-1,100,66.5,no,5,no,2,4,
kc104.6,NaVTeO5,0.2114,"1,2-diaminocyclohexane",1.0388,water,3.75,x,-1,x,-1,100,66.5,no,5,no,1,4,need abreviation
kc104.7,NaVTeO5,0.2103,dmed,0.7899,water,3.75,x,-1,x,-1,100,66.5,no,4,no,2,4,
kc104.8,NaVTeO5,0.2123,dmeed,1.042,water,3.75,x,-1,x,-1,100,66.5,no,5,no,2,4,
kc104.9,NaVTeO5,0.2125,tmed,1.0471,water,3.75,x,-1,x,-1,100,66.5,no,5,no,2,4,
kc104.10,NaVTeO5,0.2117,"1,4-dap",0.6624,water,3.75,x,-1,x,-1,100,66.5,no,5,no,2,4,
kc104.11,NaVTeO5,0.211,tren,1.327,water,3.75,x,-1,x,-1,100,66.5,no,4,no,1,4,
kc104.12,NaVTeO5,0.2118,dabco,1.0151,water,3.75,x,-1,x,-1,100,66.5,no,5,no,1,4,
kc104.13,NaVTeO5,0.2127,bapp,1.8002,water,3.75,x,-1,x,-1,100,66.5,no,5,no,2,4,
kc104.14,NaVTeO5,0.2111,dmed,1.2846,water,3.75,x,-1,x,-1,100,66.5,no,5,no,2,4,
kc104.15,NaVTeO5,0.2107,hydrazine,0.2908,water,3.75,x,-1,x,-1,100,66.5,no,4,no,2,4,
kc106.1,NaVTeO5,0.2116,1-epip,1.0264,water,2,EtOH,1.5 (2mL),x,-1,100,65,no,5,no,2,4,
kc106.2,NaVTeO5,0.2113,1-mpip,0.8998,water,2,EtOH,1.5 (2mL),x,-1,100,65,no,5,no,1,4,
kc106.3,NaVTeO5,0.2112,2-mpip,0.9753,water,2,EtOH,1.5 (2mL),x,-1,100,65,no,5,no,2,4,
kc106.4,NaVTeO5,0.2116,"1,4-dmpip",1.0255,water,2,EtOH,1.5 (2mL),x,-1,100,65,no,5,no,1,4,
kc106.5,NaVTeO5,0.2108,"2,6-dmpip",1.0278,water,2,EtOH,1.5 (2mL),x,-1,100,65,no,5,no,2,4,
kc106.6,NaVTeO5,0.2119,"1,2-diaminocyclohexane",1.0298,water,2,EtOH,1.5 (2mL),x,-1,100,65,no,5,no,1,4,need abreviation
kc106.7,NaVTeO5,0.2122,dmed,0.791,water,2,EtOH,1.5 (2mL),x,-1,100,65,no,5,no,1,4,
kc106.8,NaVTeO5,0.218,dmeed,1.0449,water,2,EtOH,1.5 (2mL),x,-1,100,65,no,5,no,2,4,
kc106.9,NaVTeO5,0.2112,tmed,1.0436,water,2,EtOH,1.5 (2mL),x,-1,100,65,no,5,no,1,4,
kc106.10,NaVTeO5,0.2135,"1,2-dap",0.6697,water,2,EtOH,1.5 (2mL),x,-1,100,65,no,5,no,1,4,
kc106.11,NaVTeO5,0.2129,tren,1.3196,water,2,EtOH,1.5 (2mL),x,-1,100,65,no,5,no,1,3,
kc106.12,NaVTeO5,0.2114,dabco,1.0121,water,2,EtOH,1.5 (2mL),x,-1,100,65,no,5,no,1,4,
kc106.13,NaVTeO5,0.2121,bapp,1.8095,water,2,EtOH,1.5 (2mL),x,-1,100,65,no,5,no,1,4,
kc106.14,NaVTeO5,0.2117,dmed,1.284,water,2,EtOH,1.5 (2mL),x,-1,100,65,no,5,no,1,4,
kc106.15,NaVTeO5,0.2148,hydrazine,0.2921,water,2,EtOH,1.5 (2mL),x,-1,100,65,no,5,no,2,3,
kc108.1,V2O5,0.1812,Na2TeO3,0.1158,"1,3-dap",0.0823,EtOH,3.945,water,5.0202,110,120,no,9,no,1,3,
kc108.2,V2O5,0.1815,Na2TeO3,0.1264,"1,3-dap",0.0848,EtOH,3.9454,water,5.0715,110,120,no,10,no,1,3,
kc108.3,V2O5,0.1813,Na2TeO3,0.1165,"1,3-dap",0.0853,EtOH,3.9408,water,5.0024,110,120,no,9,no,1,3,
kc108.4,V2O5,0.1812,Na2TeO3,0.1123,"1,3-dap",0.0857,EtOH,3.9506,water,5.0111,110,120,no,10,no,1,3,
kc108.5,V2O5,0.1806,Na2TeO3,0.1114,"1,3-dap",0.0998,EtOH,3.9369,water,5.0289,110,83.3,yes,10,no,0,0,
kc108.6,V2O5,0.1833,Na2TeO3,0.1201,"1,3-dap",0.0946,EtOH,3.9412,water,5.0203,110,83.3,yes,10,no,0,0,
kc108.7,V2O5,0.1947,Na2TeO3,0.1118,"1,3-dap",0.0869,EtOH,3.9628,water,5.028,110,83.3,yes,9,no,0,0,
kc108.8,NaVTeO5,0.2203,"1,3-dap",0.6728,EtOH,1.5 (2mL),water,2,x,-1,110,83.3,yes,5,no,0,0,
kc108.9,NaVTeO5,0.2114,"1,3-dap",0.6677,EtOH,1.5 (2mL),water,2,x,-1,110,83.3,yes,5,no,0,0,
kc109.1,NaVTeO5,0.2102,en,0.7307,Ethyl glycol,3.34,water,1,x,-1,100,65.75,no,5,no,1,4,
kc109.2,NaVTeO5,0.2112,en,0.7255,Ethyl glycol,2.22,water,2,x,-1,100,65.75,no,5,no,1,4,
kc109.3,NaVTeO5,0.2113,en,0.728,Ethyl glycol,1.11,water,3,x,-1,100,65.75,no,5,no,1,4,
kc109.4,NaVTeO5,0.2111,en,0.7212,Ethyl glycol,-1,water,-1,x,-1,100,65.75,no,5,no,0,0,
kc109.5,NaVTeO5,0.2115,"1,3-dap",0.8874,Ethyl glycol,3.34 (3mL),water,1,x,-1,100,65.75,no,5,no,1,4,
kc109.6,NaVTeO5,0.2229,"1,3-dap",0.8976,Ethyl glycol,2.22 (2mL),water,2,x,-1,100,65.75,no,5,no,1,4,
kc109.7,NaVTeO5,0.2116,"1,3-dap",0.8941,Ethyl glycol,1.11 (1mL),water,3,x,-1,100,65.75,no,5,no,1,4,
kc109.8,NaVTeO5,0.2111,"1,3-dap",0.888,Ethyl glycol,-1,water,-1,x,-1,100,65.75,no,5,no,0,0,
kc109.9,NaVTeO5,0.2112,"1,4-dab",1.0511,Ethyl glycol,3.34 (3mL),water,1,x,-1,100,65.75,no,5,no,1,4,
kc109.10,NaVTeO5,0.2125,"1,4-dab",1.0557,Ethyl glycol,2.22 (2mL),water,2,x,-1,100,65.75,no,5,no,1,3,
kc109.11,NaVTeO5,0.2122,"1,4-dab",0.10537,Ethyl glycol,1.11 (1mL),water,3,x,-1,100,65.75,no,5,yes,1,4,
kc109.12,NaVTeO5,0.2111,"1,4-dab",1.0578,Ethyl glycol,-1,water,-1,x,-1,100,65.75,no,5,no,0,0,
kc109.13,NaVTeO5,0.2147,dabco,1.3414,Ethyl glycol,3.34 (3mL),water,1,x,-1,100,65.75,no,5,no,1,4,
kc109.14,NaVTeO5,0.2244,dabco,1.3998,Ethyl glycol,2.22 (2mL),water,2,x,-1,100,65.75,no,5,no,1,4,
kc109.15,NaVTeO5,0.2143,dabco,1.3753,Ethyl glycol,1.11 (1mL),water,3,x,-1,100,65.75,no,5,no,1,4,
kc109.16,NaVTeO5,0.2111,dabco,1.3462,Ethyl glycol,-1,water,-1,x,-1,100,65.75,no,5,no,0,0,
kc109.17,NaVTeO5,0.2185,pip,1.0541,Ethyl glycol,3.34 (3mL),water,1,x,-1,100,65.75,no,5,no,1,3,
kc109.18,NaVTeO5,0.2125,pip,1.0337,Ethyl glycol,2.22 (2mL),water,2,x,-1,100,65.75,no,5,no,1,4,
kc109.19,NaVTeO5,0.2132,pip,1.0189,Ethyl glycol,1.11 (1mL),water,3,x,-1,100,65.75,no,5,no,1,4,
kc109.20,NaVTeO5,0.2111,pip,1.0337,Ethyl glycol,-1,water,-1,x,-1,100,65.75,no,5,no,0,0,
kc111.1,Na2CO3,0.7521,TeO2,2.2691,V2O5,1.2931,x,-1,x,-1,500,63,no,x,no,0,0,
kc111.2,Na2CO3,0.7531,TeO2,2.2682,V2O5,1.2922,x,-1,x,-1,500,66.25,no,x,no,0,0,
kc111.3,Na2CO3,0.7535,TeO2,2.2693,V2O5,1.2922,x,-1,x,-1,500,x,no,x,no,0,0,
kc111.4,Na2CO3,0.7534,TeO2,2.2679,V2O5,1.2926,x,-1,x,-1,500,x,no,x,no,0,0,
kc111.5,Na2CO3,0.7523,TeO2,2.2693,V2O5,1.2908,x,-1,x,-1,500,x,no,x,no,0,0,
kc112.1,NaVTeO5,0.211,en,0.7335,Ethyl glycol,4.46 (4mL),EtOH,0,x,-1,100,x,no,5,no,2,2,
kc112.2,NaVTeO5,0.2179,en,0.7404,Ethyl glycol,2.78 (2.5mL),EtOH,1.13 (1.5mL),x,-1,100,x,no,5,no,1,3,
kc112.3,NaVTeO5,0.2108,en,0.7544,Ethyl glycol,1.11 (1mL),EtOH,2.25 (3mL),x,-1,100,x,no,5,no,2,3,
kc112.4,NaVTeO5,0.2146,"1,3-dap",0.8923,Ethyl glycol,4.46 (4mL),EtOH,0,x,-1,100,x,no,5,no,1,3,
kc112.5,NaVTeO5,0.217,"1,3-dap",0.8848,Ethyl glycol,2.78 (2.5mL),EtOH,1.13 (1.5mL),x,-1,100,x,no,4,no,1,3,
kc112.6,NaVTeO5,0.2115,"1,3-dap",0.883,Ethyl glycol,1.11 (1mL),EtOH,2.25 (3mL),x,-1,100,x,no,4,no,1,3,
kc112.7,NaVTeO5,0.2187,"1,4-dab",1.0578,Ethyl glycol,4.46 (4mL),EtOH,0,x,-1,100,x,no,5,no,2,2,
kc112.8,NaVTeO5,0.213,"1,4-dab",1.0599,Ethyl glycol,2.78 (2.5mL),EtOH,1.13 (1.5mL),x,-1,100,x,no,5,no,1,3,
kc112.9,NaVTeO5,0.2118,"1,4-dab",1.0518,Ethyl glycol,1.11 (1mL),EtOH,2.25 (3mL),x,-1,100,x,no,5,no,1,3,
kc112.10,NaVTeO5,0.2122,dabco,1.4086,Ethyl glycol,4.46 (4mL),EtOH,0,x,-1,100,x,no,5,no,1,3,
kc112.11,NaVTeO5,0.2118,dabco,1.3462,Ethyl glycol,2.78 (2.5mL),EtOH,1.13 (1.5mL),x,-1,100,x,no,5,no,1,3,
kc112.12,NaVTeO5,0.214,dabco,1.3836,Ethyl glycol,1.11 (1mL),EtOH,2.25 (3mL),x,-1,100,x,no,5,no,1,3,
kc112.13,NaVTeO5,0.2115,pip,1.0043,Ethyl glycol,4.46 (4mL),EtOH,0,x,-1,100,x,no,5,no,1,3,
kc112.14,NaVTeO5,0.2175,pip,1.0499,Ethyl glycol,2.78 (2.5mL),EtOH,1.13 (1.5mL),x,-1,100,x,no,5,no,2,2,
kc112.15,NaVTeO5,0.2137,pip,1.034,Ethyl glycol,1.11 (1mL),EtOH,2.25 (3mL),x,-1,100,x,no,5,no,1,3,
kc114.1,NaVTeO5,0.2111,dabco,1.0096,water,2,EtOH,1.5 (2mL),x,-1,110,x,yes,x,no,0,0,
kc116.1,NaVTeO5,0.2119,"1,3-dap",0.6715,V2O5,0.0173,water,2,EtOH,1.5 (2mL),100,93.75,no,5,no,1,4,
kc116.2,NaVTeO5,0.2134,"1,3-dap",0.703,TeO2,0.026,water,2,EtOH,1.5 (2mL),100,93.75,no,5,no,1,3,
kc116.3,NaVTeO5,0.2118,"1,4-dab",0.7985,V2O5,0.013,water,2,EtOH,1.5 (2mL),100,93.75,no,5,no,1,3,
kc116.4,NaVTeO5,0.2122,"1,4-dab",0.8041,TeO2,0.0249,water,2,EtOH,1.5 (2mL),100,93.75,no,5,no,1,4,
kc116.5,NaVTeO5,0.2136,dabco,1.0206,V2O5,0.0133,water,2,EtOH,1.5 (2mL),100,93.75,no,4,no,1,4,
kc116.6,NaVTeO5,0.216,dabco,1.0213,TeO2,0.0234,water,2,EtOH,1.5 (2mL),100,93.75,no,4,no,1,4,
kc116.7,NaVTeO5,0.2117,pip,0.7743,V2O5,0.0132,water,2,EtOH,1.5 (2mL),100,93.75,no,5,no,1,4,
kc116.8,NaVTeO5,0.2134,pip,0.7832,TeO2,0.0245,water,2,EtOH,1.5 (2mL),100,93.75,no,5,no,1,4,
kc116.9,NaVTeO5,0.2129,"2,5-dmpip",1.0229,V2O5,0.0137,water,2,EtOH,1.5 (2mL),100,93.75,no,4,no,1,4,
kc116.10,NaVTeO5,0.2177,"2,5-dmpip",1.023,TeO2,0.0244,water,2,EtOH,1.5 (2mL),100,93.75,no,5,no,1,4,
kc118.1,NaVTeO5,0.2153,"2,5-dmpip",1.025,water,3.75,x,-1,x,-1,100,93.75,no,5,no,0,0,
kc118.2,NaVTeO5,0.2111,"1,4-dab",0.7276,water,2.5,x,-1,x,-1,100,93.75,no,5,no,0,0,
kc119.1,NaVTeO5,0.2865,"1,4-dab",0.7106,water,2.5,EtOH,1.88 (2.5mL),x,-1,100,88.5,yes,5,no,1,4,
kc119.2,NaVTeO5,0.3723,"1,4-dab",0.7007,water,2.5,EtOH,1.88 (2.5mL),x,-1,100,88.5,yes,5,no,1,4,
kc119.3,NaVTeO5,0.1997,"1,4-dab",0.7028,water,2.5,EtOH,1.88 (2.5mL),x,-1,100,88.5,yes,5,no,1,4,
kc119.4,NaVTeO5,0.2825,"1,4-dab",0.9212,water,2.5,EtOH,1.88 (2.5mL),x,-1,100,88.5,yes,5,no,1,4,
kc119.5,NaVTeO5,0.2869,"1,4-dab",0.4984,water,2.5,EtOH,1.88 (2.5mL),x,-1,100,88.5,yes,5,no,1,4,
kc120.1,NaVTeO5,0.2118,"1,5-dap",1.2256,water,2,EtOH,1.5 (2mL),x,-1,110,108.33,yes,5,no,0,0,
kc120.2,NaVTeO5,0.2121,"1,6-dah",1.39,water,2,EtOH,1.5 (2mL),x,-1,110,108.33,yes,5,no,0,0,
kc120.3,NaVTeO5,0.2112,2-ahep,1.3871,water,2,EtOH,1.5 (2mL),x,-1,110,108.33,yes,4,no,0,0,need abreviation
kc120.4,NaVTeO5,0.2112,"1,8-dao",1.7538,water,2,EtOH,1.5 (2mL),x,-1,110,108.33,yes,5,no,0,0,
kc120.5,NaVTeO5,0.2111,dabco,1.3529,water,2,EtOH,1.5 (2mL),x,-1,110,108.33,yes,5,no,0,0,
kc121.1,V2O5,0.1812,Na2TeO3,0.1121,"1,3-dap",0.0851,EtOH,3.9429,water,5.0035,110,83.33,yes,x,no,0,0,
kc121.2,V2O5,0.1812,Na2TeO3,0.1121,"1,3-dap",0.0851,EtOH,3.9429,water,5.0035,110,83.33,yes,x,no,0,0,
kc121.3,V2O5,0.1812,Na2TeO3,0.1121,"1,3-dap",0.0851,EtOH,3.9429,water,5.0035,110,83.33,yes,x,no,0,0,
kc121.4,V2O5,0.1812,Na2TeO3,0.1121,"1,3-dap",0.0851,EtOH,3.9429,water,5.0035,110,83.33,yes,x,no,0,0,
kc121.5,V2O5,0.1813,Na2TeO3,0.1176,"1,3-dap",0.0903,EtOH,3.9493,water,5.0081,110,144,no,x,no,1,4,
kc121.6,V2O5,0.1819,Na2TeO3,0.1157,"1,3-dap",0.0822,EtOH,3.9416,water,5.0105,110,144,no,x,no,1,4,
kc121.7,NaVTeO5,0.2816,"1,4-dab",0.712,EtOH,1.88 (2.5mL),water,2.5,x,-1,110,24,yes,x,no,1,4,
kc121.8,NaVTeO5,0.2849,"1,4-dab",0.7073,EtOH,1.88 (2.5mL),water,2.5,x,-1,110,24,yes,x,no,1,4,
kc121.9,NaVTeO5,0.2827,"1,4-dab",0.704,EtOH,1.88 (2.5mL),water,2.5,x,-1,110,24,no,x,no,1,4,
kc121.10,NaVTeO5,0.2814,"1,4-dab",0.7129,EtOH,1.88 (2.5mL),water,2.5,x,-1,110,24,no,x,no,1,4,
mds20.1,Na2TeO3,0.2752,NaVO3,0.1531,"1,7-dah",0.112,water,6.0181,x,-1,x,x,x,8.5,no,1,4,These don't appear to have times or temperatures at all
mds20.2,Na2TeO3,0.1374,NaVO3,0.1529,"1,7-dah",0.108,water,6.022,x,-1,x,x,x,8.5,no,1,4,
mds20.3,Na2TeO3,0.2759,NaVO3,0.774,"1,7-dah",0.1094,water,5.9991,x,-1,x,x,x,7.5,no,1,4,
mds20.4,Na2TeO3,0.2774,NaVO3,0.1531,"1,8-dao",0.1211,water,6.02,x,-1,x,x,x,8,no,1,4,
mds20.5,Na2TeO3,0.1378,NaVO3,0.1538,"1,8-dao",0.1346,water,6.0016,x,-1,x,x,x,8,no,2,3,
mds20.6,Na2TeO3,0.2755,NaVO3,0.0765,"1,8-dao",0.1205,water,6.0012,x,-1,x,x,x,8,no,1,4,
