Repository: darkreactions/DRP

########################################################################
#############################__ChemML__#################################
########################################################################


###########################__SETTING UP__###############################
In order to create models, the following need to be installed:
-- Python (2.7)
-- RDkit (for Python)
-- Java
-- GraphViz ("neato" specifically)
-- Weka (3-7-9)
-- ChemAxon (JChem)

Additionally, the configuration file (default: config/config.json) must
	know the location of the .../weka.jar file and .../JChem/bin.

*Note that only Ubuntu 12+ and Weka-3-7-9 have been tested.

File: research/paul/EXAMPLE_INPUT/DR.csv (part 3 of 11)
Reaction number,Reactant 1 name,Reactant 1 mass (g),Reactant 2 name,Reactant 2 mass (g),Reactant 3 name,Reactant 3 mass (g),Reactant 4 name,Reactant 4 mass (g),Reactant 5 name,Reactant 5 mass (g),Temp (ºC),Time (h),Slow cool,pH (x = unknown),Leak,purity (0 = no data in notebook; 1 = multiphase; 2 = single phase),"outcome (0 = no data in notebook, 1 = no solid; 2 = noncrystalline/brown; 3 = powder/crystallites; 4 = large single crystals)",Notes
mds20.7,Na2TeO3,0.2758,NaVO3,0.1509,"1,9-dan",0.1389,water,6.0015,x,-1,x,x,x,8,no,2,3,
mds20.8,Na2TeO3,0.1374,NaVO3,0.1541,"1,9-dan",0.1332,water,6.0078,x,-1,x,x,x,8,no,1,4,
mds20.9,Na2TeO3,0.2769,NaVO3,0.0749,"1,9-dan",0.142,water,6.0773,x,-1,x,x,x,x,no,1,3,
mds23.1,Na2TeO3,0.2765,NaVO3,0.1502,"1,4-dmpip",0.098,water,9,x,-1,90,84,yes,7.5,no,1,4,
mds23.2,Na2TeO3,0.1384,NaVO3,0.1605,"1,4-dmpip",0.0962,water,9.0395,x,-1,90,84,yes,8,no,1,4,
mds23.3,Na2TeO3,0.278,NaVO3,0.0756,"1,4-dmpip",0.0981,water,9.038,x,-1,90,84,yes,7.5,no,1,4,
mds23.4,Na2TeO3,0.2748,NaVO3,0.1507,1-mpip,0.0862,water,9.0405,x,-1,90,84,yes,8,no,1,3,
mds23.5,Na2TeO3,0.1384,NaVO3,0.1534,1-mpip,0.0833,water,9.0214,x,-1,90,84,yes,8,no,0,0,"XRD green stuff Presumably this means there were crystals, but they weren't mentioned…"
mds23.6,Na2TeO3,0.2765,NaVO3,0.1507,1-mpip,0.0863,water,8.9913,x,-1,90,84,yes,7.5,no,1,3,
mds23.7,Na2TeO3,0.2755,NaVO3,0.1504,2-mpip,0.0865,water,9.0759,x,-1,90,84,yes,7.5,no,2,3,
mds23.8,Na2TeO3,0.1372,NaVO3,0.1607,2-mpip,0.0868,water,9.0569,x,-1,90,84,yes,7.5,no,1,4,
mds23.9,Na2TeO3,0.2753,NaVO3,0.0761,2-mpip,0.0846,water,9.0532,x,-1,90,84,yes,7.5,no,2,3,
mds23.10,Na2TeO3,0.277,NaVO3,0.571,dabco,0.0999,water,6.0155,x,-1,90,84,yes,8,no,1,4,
mds23.11,Na2TeO3,0.1371,NaVO3,0.1508,dabco,0.092,water,6.0563,x,-1,90,84,yes,7,no,2,4,
mds23.12,Na2TeO3,0.2733,NaVO3,0.0748,dabco,0.1182,water,6.0029,x,-1,90,84,yes,7.5,no,2,4,
mds23.13,Na2TeO3,0.2777,NaVO3,0.1561,pip,0.0737,water,6.0081,x,-1,90,84,yes,8,no,2,4,
mds23.14,Na2TeO3,0.1396,NaVO3,0.1528,pip,0.0709,water,6.0583,x,-1,90,84,yes,7.5,no,2,4,
mds23.15,Na2TeO3,0.2766,NaVO3,0.0753,pip,0.0734,water,6.0774,x,-1,90,84,yes,7.5,no,1,4,
mds26.1,Na2TeO3,0.2748,NaVO3,0.1506,teth,0.1231,water,6.0292,x,-1,90,60,yes,8,no,2,3,
mds26.2,Na2TeO3,0.1373,NaVO3,0.1511,teth,0.1256,water,6.0478,x,-1,90,60,yes,8,no,1,4,
mds26.3,Na2TeO3,0.2815,NaVO3,0.077,teth,0.1314,water,6.0421,x,-1,90,60,yes,8,no,1,3,
mds26.4,Na2TeO3,0.2758,NaVO3,0.1521,"2,2-dip",0.1319,water,6.07,x,-1,90,60,yes,8,no,2,4,
mds26.5,Na2TeO3,0.1364,NaVO3,0.1516,"2,2-dip",0.1303,water,6.0654,x,-1,90,60,yes,8,no,2,4,
mds26.6,Na2TeO3,0.2745,NaVO3,0.0748,"2,2-dip",0.1299,water,6.0123,x,-1,90,60,yes,8,no,1,3,
mds26.7,Na2TeO3,0.2814,NaVO3,0.1536,"1,2-dap",0.0611,water,6.0352,x,-1,90,60,yes,8,no,1,2,
mds26.8,Na2TeO3,0.1364,NaVO3,0.1587,"1,2-dap",0.0619,water,6.4383,x,-1,90,60,yes,8,no,1,4,
mds26.9,Na2TeO3,0.2744,NaVO3,0.0768,"1,2-dap",0.0628,water,6.09,x,-1,90,60,yes,8,no,2,3,
mds26.10,Na2TeO3,0.2788,NaVO3,0.1525,t2aa,0.1212,water,6.0682,x,-1,90,60,yes,8,no,2,3,
mds26.11,Na2TeO3,0.136,NaVO3,0.1507,t2aa,0.1219,water,6.0699,x,-1,90,60,yes,8,no,1,3,
mds26.12,Na2TeO3,0.2734,NaVO3,0.0749,t2aa,0.1225,water,6.0318,x,-1,90,60,yes,8,no,1,3,
mds26.13,Na2TeO3,0.2743,NaVO3,0.1544,dea,0.1004,water,6.0429,x,-1,90,60,yes,8,no,1,3,
mds26.14,Na2TeO3,0.1363,NaVO3,0.1937,dea,0.0989,water,6.0611,x,-1,90,60,yes,8,no,1,4,
mds26.15,Na2TeO3,0.2773,NaVO3,0.0756,dea,0.0965,water,6.2566,x,-1,90,60,yes,8,no,1,3,
mds26.16,Na2TeO3,0.2739,NaVO3,0.1526,tbaBr,0.2664,water,6,x,-1,90,60,yes,8,no,1,3,
mds26.17,Na2TeO3,0.1378,NaVO3,0.1514,tbaBr,0.2716,water,6.001,x,-1,90,60,yes,8,no,1,3,
mds26.18,Na2TeO3,0.2757,NaVO3,0.0797,tbaBr,0.2806,water,5.9722,x,-1,90,60,yes,8,no,1,3,
mds26.19,Na2TeO3,0.2738,NaVO3,0.1516,"1,2-dach",0.0934,water,6.0123,x,-1,90,60,yes,8,no,2,3,
mds29.1,Na2TeO3,0.2756,NaVO3,0.0755,"2,5-dmpip",0.0723,water,6.0721,x,-1,90,x,x,8,no,1,4,
mds29.2,Na2TeO3,0.1361,NaVO3,0.1506,"2,5-dmpip",0.0709,water,6.009,x,-1,90,x,x,8,no,1,4,
mds29.3,Na2TeO3,0.1397,NaVO3,0.0894,"2,5-dmpip",0.1423,water,6.0046,x,-1,90,x,x,8,no,1,4,
mds29.4,Na2TeO3,0.3855,NaVO3,0.0474,"2,5-dmpip",0.0414,water,6.0717,x,-1,90,x,x,8,no,1,4,
mds29.5,Na2TeO3,0.0824,NaVO3,0.214,"2,5-dmpip",0.0483,water,6.2985,x,-1,90,x,x,8,no,1,4,
mds29.6,Na2TeO3,0.0826,NaVO3,0.0446,"2,5-dmpip",0.1986,water,6.0195,x,-1,90,x,x,8,no,1,3,was heated on malfunctioning stirrer
mds29.7,Na2TeO3,0.2198,NaVO3,0.1212,"2,5-dmpip",0.0563,water,6.2183,x,-1,90,x,x,8,no,1,4,
mds29.8,Na2TeO3,0.2205,NaVO3,0.0602,"2,5-dmpip",0.1179,water,6.0438,x,-1,90,x,x,8,no,2,4,
mds29.9,Na2TeO3,0.1112,NaVO3,0.1216,"2,5-dmpip",0.1143,water,6.0024,x,-1,90,x,x,8,no,0,0,
mds31.1,Na2TeO3,0.558,NaVO3,0.1439,"2,5-dmpip",0.1311,water,6.0084,x,-1,90,84,yes,8,yes,1,4,
mds31.2,Na2TeO3,0.2501,NaVO3,0.0321,"2,5-dmpip",0.127,water,6.0006,x,-1,90,84,yes,8,no,1,4,
mds31.3,Na2TeO3,0.2491,NaVO3,0.1359,"2,5-dmpip",0.0291,water,6.0097,x,-1,90,84,yes,8,no,1,4,
mds31.4,Na2TeO3,0.2752,NaVO3,0.761,2-mpip,0.0683,water,6.0129,x,-1,90,84,yes,8,no,1,4,
mds31.5,Na2TeO3,0.1373,NaVO3,0.1504,2-mpip,0.0615,water,6.0741,x,-1,90,84,yes,8,no,1,4,
mds31.6,Na2TeO3,0.1377,NaVO3,0.0767,2-mpip,0.1412,water,6.033,x,-1,90,84,yes,8,no,1,4,
mds31.7,Na2TeO3,0.385,NaVO3,0.045,2-mpip,0.0364,water,5.9944,x,-1,90,84,yes,8,no,1,4,
mds31.8,Na2TeO3,0.0827,NaVO3,0.2321,2-mpip,0.0355,water,6.0691,x,-1,90,84,yes,8,no,2,3,
mds31.9,Na2TeO3,0.0831,NaVO3,0.0453,2-mpip,0.1733,water,6.0406,x,-1,90,84,yes,8,no,1,4,
mds31.10,Na2TeO3,0.1115,NaVO3,0.1209,2-mpip,0.1014,water,6.0239,x,-1,90,84,yes,8,no,1,4,
mds31.11,Na2TeO3,0.2204,NaVO3,0.0604,2-mpip,0.1064,water,6.0185,x,-1,90,84,yes,8,no,1,4,
mds31.12,Na2TeO3,0.2204,NaVO3,0.1204,2-mpip,0.051,water,6.0182,x,-1,90,84,yes,8,no,2,3,
mds31.13,Na2TeO3,0.1833,NaVO3,0.1014,2-mpip,0.0816,water,6.0597,x,-1,90,84,yes,8,no,1,4,
mds33.1,Na2TeO3,0.2814,NaVO3,0.0788,aqnHCl,0.1225,water,6.017,x,-1,90,60,yes,x,no,1,4,
mds33.2,Na2TeO3,0.1381,NaVO3,0.1507,aqnHCl,0.1244,water,6.0143,x,-1,90,60,yes,x,no,1,4,
mds33.3,Na2TeO3,0.1384,NaVO3,0.0782,aqnHCl,0.2566,water,6.0699,x,-1,90,60,yes,x,no,1,4,
mds33.4,Na2TeO3,0.3861,NaVO3,0.0446,aqnHCl,0.075,water,6.0134,x,-1,90,60,yes,x,no,1,4,
mds33.5,Na2TeO3,0.0821,NaVO3,0.2117,aqnHCl,0.0742,water,6.0428,x,-1,90,60,yes,x,no,2,4,
mds33.6,Na2TeO3,0.0852,NaVO3,0.0525,aqnHCl,0.3463,water,6.0722,x,-1,90,60,yes,x,no,2,4,
mds33.7,Na2TeO3,0.1098,NaVO3,0.1215,aqnHCl,0.1969,water,6.3594,x,-1,90,60,yes,x,no,0,0,
mds33.8,Na2TeO3,0.2213,NaVO3,0.0601,aqnHCl,0.1994,water,6.0932,x,-1,90,60,yes,x,no,2,4,
mds33.9,Na2TeO3,0.2219,NaVO3,0.1222,aqnHCl,0.0999,water,6.0223,x,-1,90,60,yes,x,no,1,4,
mds33.10,Na2TeO3,0.0554,NaVO3,0.1356,aqnHCl,0.2223,water,6.0093,x,-1,90,60,yes,x,no,1,4,
mds33.11,Na2TeO3,0.2472,NaVO3,0.0303,aqnHCl,0.222,water,6.0599,x,-1,90,60,yes,x,no,0,0,
mds33.12,Na2TeO3,0.248,NaVO3,0.136,aqnHCl,0.0493,water,6.0468,x,-1,90,60,yes,8,x,0,0,
mds35.1,Na2TeO3,0.137,NaVO3,0.1543,2-mpip,0.0866,water,9.0839,x,-1,90,60,no,8,x,0,0,
mds35.2,Na2TeO3,0.1392,NaVO3,0.1602,2-mpip,0.0827,water,9.0271,x,-1,90,60,no,8,x,0,0,
mds35.3,Na2TeO3,0.1376,NaVO3,0.1528,2-mpip,0.0873,water,9.0236,x,-1,90,60,no,8,x,0,0,
mds35.4,Na2TeO3,0.1389,NaVO3,0.1628,2-mpip,0.0959,water,9.0244,x,-1,90,60,no,8,x,0,0,
mds35.5,Na2TeO3,0.1366,NaVO3,0.1512,2-mpip,0.0863,water,9,x,-1,90,60,no,8,x,0,0,
mds35.6,Na2TeO3,0.1401,NaVO3,0.1522,R-2-mpip,0.0847,water,9.1448,x,-1,90,60,no,8,x,0,0,
mds35.7,Na2TeO3,0.1391,NaVO3,0.1511,R-2-mpip,0.083,water,9.0335,x,-1,90,60,no,8,x,0,0,
mds35.8,Na2TeO3,0.1372,NaVO3,0.1503,S-2-mpip,0.0839,water,9.0206,x,-1,90,60,no,8,x,0,0,
mds35.9,Na2TeO3,0.1375,NaVO3,0.1516,S-2-mpip,0.0892,water,9.1109,x,-1,90,60,no,8,x,0,0,
mds37.1,Na2TeO3,0.2216,NaVO3,0.061,1-mpip,0.1038,water,9.0313,x,-1,x,x,x,x,no,2,3,
mds37.2,Na2TeO3,0.1832,NaVO3,0.1032,1-mpip,0.0947,water,9.2482,x,-1,x,x,x,x,no,2,3,
mds37.3,Na2TeO3,0.138,NaVO3,0.079,1-mpip,0.1248,water,9.0388,x,-1,x,x,x,x,no,2,3,
mds37.4,Na2TeO3,0.2754,NaVO3,0.082,1-mpip,0.0672,water,9.0468,x,-1,x,x,x,x,no,1,4,
mds37.5,Na2TeO3,0.0829,NaVO3,0.048,1-mpip,0.1759,water,9.1362,x,-1,x,x,x,x,no,2,3,
mds37.6,Na2TeO3,0.2199,NaVO3,0.064,"1,4-dmpip",0.1197,water,9.1637,x,-1,x,x,x,x,no,1,4,
mds37.7,Na2TeO3,0.1839,NaVO3,0.1015,"1,4-dmpip",0.0947,water,8.9928,x,-1,x,x,x,x,no,1,4,
mds37.8,Na2TeO3,0.1393,NaVO3,0.0761,"1,4-dmpip",0.1434,water,9.0006,x,-1,x,x,x,x,no,1,4,
mds37.9,Na2TeO3,0.2761,NaVO3,0.0757,"1,4-dmpip",0.0719,water,9.1607,x,-1,x,x,x,x,no,2,4,
mds37.10,Na2TeO3,0.0841,NaVO3,0.0505,"1,4-dmpip",0.1973,water,9.0348,x,-1,x,x,x,x,no,1,4,
mds37.11,Na2TeO3,0.1111,NaVO3,0.1243,"2,5-dmpip",0.1158,water,9.0098,x,-1,x,x,x,x,no,1,4,
mds37.12,Na2TeO3,0.2494,NaVO3,0.0296,aqnHCl,0.2356,water,6.0431,x,-1,x,x,x,x,no,2,4,
mds37.13,Na2TeO3,0.2494,NaVO3,0.1405,aqnHCl,0.502,water,6.0476,x,-1,x,x,x,x,no,2,4,
mds41.1,Na2TeO3,0.2758,NaVO3,0.94,"2,5-dmpip",0.0745,water,6.0088,x,-1,90,84,x,8,no,1,4,
mds41.2,Na2TeO3,0.138,NaVO3,0.1512,"2,5-dmpip",0.078,water,6.0078,x,-1,90,84,x,8,no,1,4,
mds41.3,Na2TeO3,0.1368,NaVO3,0.0751,"2,5-dmpip",0.1448,water,6.008,x,-1,90,84,x,8,no,1,4,
mds41.4,Na2TeO3,0.386,NaVO3,0.0539,"2,5-dmpip",0.0423,water,6.0803,x,-1,90,84,x,8,no,1,4,
mds41.5,Na2TeO3,0.0827,NaVO3,0.2119,"2,5-dmpip",0.42,water,6.0829,x,-1,90,84,x,8,no,2,4,
mds41.6,Na2TeO3,0.0824,NaVO3,0.457,"2,5-dmpip",0.1973,water,6.0686,x,-1,90,84,x,8,no,2,4,
mds41.7,Na2TeO3,0.1217,NaVO3,0.1204,"2,5-dmpip",0.0574,water,6.0021,x,-1,90,84,x,8,no,1,4,
mds41.8,Na2TeO3,0.2196,NaVO3,0.0604,"2,5-dmpip",0.1132,water,6.0074,x,-1,90,84,x,8,no,1,4,
mds41.9,Na2TeO3,0.4969,NaVO3,0.0156,"2,5-dmpip",0.0154,water,6.0019,x,-1,90,84,x,8,no,2,4,
mds41.10,Na2TeO3,0.28,NaVO3,0.0151,"2,5-dmpip",0.2592,water,6.0346,x,-1,90,84,x,8,no,2,3,
mds41.11,Na2TeO3,0.345,NaVO3,0.0227,"2,5-dmpip",0.0849,water,6.0283,x,-1,90,84,x,8,no,1,4,
mds41.12,Na2TeO3,0.1658,NaVO3,0.0238,"2,5-dmpip",0.1772,water,6.023,x,-1,90,84,x,8,no,1,4,
mds41.13,Na2TeO3,0.2755,NaVO3,0.075,"2,5-dmpip",0.0709,water,6.1008,x,-1,90,84,x,8,no,1,4,
mds43.1,Na2TeO3,0.1209,NaVO3,0.1411,2-mpip,0.085,water,6.0154,x,-1,90,84,yes,8,no,1,4,
mds43.2,Na2TeO3,0.1235,NaVO3,0.1431,2-mpip,0.0773,water,9.0139,x,-1,90,84,yes,8,no,2,4,
mds43.3,Na2TeO3,0.122,NaVO3,0.1417,S-2-mpip,0.077,water,9.0797,x,-1,90,84,yes,8,no,2,4,
mds43.4,Na2TeO3,0.1233,NaVO3,0.1415,S-2-mpip,0.0761,water,6.0228,x,-1,90,84,yes,8,no,2,3,
mds43.5,Na2TeO3,0.1247,NaVO3,0.1592,"1,4-dmpip",0.0875,water,9.0738,x,-1,90,84,yes,8,no,1,3,
mds44.1,Na2TeO3,0.1212,NaVO3,0.1422,"1,4-dmpip",0.0877,water,9.0467,x,-1,90,84,yes,8,,1,4,
mds44.2,Na2TeO3,0.1382,NaVO3,0.1602,"1,4-dmpip",0.0994,water,9.04,x,-1,90,84,yes,8,,2,4,
mds44.3,Na2TeO3,0.122,NaVO3,0.1437,"2,6-dmpip",0.0876,water,9.0014,x,-1,90,84,yes,8,,2,3,
mds44.4,Na2TeO3,0.1368,NaVO3,0.1629,"2,6dmpip",0.099,water,9.0055,x,-1,90,84,yes,8,,2,3,
mds44.5,Na2TeO3,0.1234,NaVO3,0.142,S-2-mpip,0.0765,water,9.1182,x,-1,90,84,yes,8,,1,4,
mds44.6,Na2TeO3,0.1364,NaVO3,0.1604,S-2-mpip,0.0862,water,9.4058,x,-1,90,84,yes,8,,2,3,
mds44.7,Na2TeO3,0.1221,NaVO3,0.1422,R-2-mpip,0.0771,water,9.2451,x,-1,90,84,yes,8,,2,3,
mds44.8,Na2TeO3,0.1368,NaVO3,0.1654,R-2-mpip,0.0994,water,9.0313,x,-1,90,84,yes,8,,2,3,
mds44.9,Na2TeO3,0.237,NaVO3,0.1511,R-2-mpip,0.0642,water,9.0525,x,-1,90,84,yes,8,,2,3,
mds44.10,Na2TeO3,0.1386,NaVO3,0.075,R-2-mpip,0.1295,water,9.1236,x,-1,90,84,yes,8,,1,4,
mds44.11,Na2TeO3,0.2781,NaVO3,0.0766,R-2-mpip,0.0629,water,9.0418,x,-1,90,84,yes,8,,2,3,
mds44.12,Na2TeO3,0.084,NaVO3,0.2122,R-2-mpip,0.0514,water,9.2708,x,-1,90,84,yes,8,,2,2,
mds44.13,Na2TeO3,0.1372,NaVO3,0.1546,S-2-mpip,0.0681,water,9.1597,x,-1,90,84,yes,8,,2,2,
mds44.14,Na2TeO3,0.1385,NaVO3,0.0764,S-2-mpip,0.1234,water,9.046,x,-1,90,84,yes,8,,2,3,
mds44.15,Na2TeO3,0.2774,NaVO3,0.0754,S-2-mpip,0.0644,water,9.0584,x,-1,90,84,yes,8,,2,3,
mds44.16,Na2TeO3,0.0824,NaVO3,0.218,S-2-mpip,0.0369,water,9.1504,x,-1,90,84,yes,8,,2,3,
mds44.17,Na2TeO3,0.1369,NaVO3,0.1615,R-2-mpip,0.0875,water,9.159,x,-1,90,84,yes,8,,2,3,
mds44.18,Na2TeO3,0.082,NaVO3,0.2111,R-2-mpip,0.0401,water,9.0118,x,-1,90,84,yes,8,,2,3,
kc123.1,V2O5,0.728,TeO2,0.3256,LiOH,0.168,x,-1,x,-1,165,119,no,x,no,1,4,
kc123.2,V2O5,0.7282,TeO2,0.3296,LiOH,0.168,x,-1,x,-1,165,x,yes,x,no,2,4,
kc124.1,V2O5,0.2182,Na2TeO3,0.1134,"1,3-dap",0.0903,EtOH,2.45 (3.1mL),water,5,110,120,no,x,no,1,4,
kc124.2,V2O5,0.1461,Na2TeO3,0.1112,"1,3-dap",0.0861,EtOH,2.45 (3.1mL),water,5,110,120,no,x,no,1,4,
kc124.3,V2O5,0.1861,Na2TeO3,0.1372,"1,3-dap",0.0879,EtOH,2.45 (3.1mL),water,5,110,120,no,x,no,1,4,
kc124.4,V2O5,0.184,Na2TeO3,0.0866,"1,3-dap",0.088,EtOH,2.45 (3.1mL),water,5,110,120,no,x,no,1,4,
kc124.5,V2O5,0.1835,Na2TeO3,0.1142,"1,3-dap",0.1019,EtOH,2.45 (3.1mL),water,5,110,120,no,x,no,1,4,
kc124.6,V2O5,0.181,Na2TeO3,0.113,"1,3-dap",0.0708,EtOH,2.45 (3.1mL),water,5,110,120,no,x,no,1,4,
kc124.7,V2O5,0.1816,Na2TeO3,0.1135,"1,3-dap",0.0864,EtOH,1.81 (2.3mL),water,3.8,110,120,no,x,no,1,4,
kc124.8,V2O5,0.1826,Na2TeO3,0.1126,"1,3-dap",0.0905,EtOH,1.26 (1.6mL),water,2.5,110,120,no,x,no,1,4,
kc124.9,V2O5,0.1812,Na2TeO3,0.1123,"1,3-dap",0.0815,EtOH,1.26 (1.6mL),water,6.5,110,120,no,x,no,1,4,
kc124.10,V2O5,0.1815,Na2TeO3,0.1139,"1,3-dap",0.0844,EtOH,3.63 (4.6mL),water,3.5,110,120,no,x,no,1,4,
kc126.1,CuCl2*2H2O,0.0422,V2O5,0.0923,Na2TeO3,0.2216,water,9,x,-1,170,144,no,x,no,1,4,
kc127.1,NaVTeO5,0.2855,"1,4-dab",0.702,water,2.5,EtOH,1.88 (2.5mL),x,-1,100,24,no,x,no,1,4,
kc127.2,NaVTeO5,0.2857,"1,4-dab",0.7169,water,2.5,EtOH,1.88 (2.5mL),x,-1,100,24,no,x,no,1,4,
kc127.3,NaVTeO5,0.2829,"1,4-dab",0.7137,water,2.5,EtOH,1.88 (2.5mL),x,-1,100,24,no,x,no,1,4,
kc127.4,NaVTeO5,0.2826,"1,4-dab",0.7056,water,2.5,EtOH,1.88 (2.5mL),x,-1,100,24,no,x,no,1,4,
kc127.5,NaVTeO5,0.2824,"1,4-dab",0.7062,water,2.5,EtOH,1.88 (2.5mL),x,-1,100,x,yes,5,no,1,4,
kc127.6,NaVTeO5,0.2828,"1,4-dab",0.7039,water,2.5,EtOH,1.88 (2.5mL),x,-1,100,x,yes,5,no,1,4,
kc127.7,NaVTeO5,0.2813,"1,4-dab",0.719,water,2.5,EtOH,1.88 (2.5mL),x,-1,100,x,yes,5,no,1,4,
kc127.8,NaVTeO5,0.2825,"1,4-dab",0.9755,water,2.5,EtOH,1.88 (2.5mL),x,-1,100,x,yes,5,no,1,4,
kc127.9,NaVTeO5,0.2831,"1,4-dab",1.2375,water,2.5,EtOH,1.88 (2.5mL),x,-1,100,x,yes,5,no,1,4,
kc127.10,NaVTeO5,0.2817,"1,4-dab",1.5867,water,2.5,EtOH,1.88 (2.5mL),x,-1,100,x,yes,5,no,0,0,
kc127.11,NaVTeO5,0.2047,"1,4-dab",0.7052,water,2.5,EtOH,1.88 (2.5mL),x,-1,100,x,yes,5,no,0,0,
kc127.12,NaVTeO5,0.1609,"1,4-dab",0.7052,water,2.5,EtOH,1.88 (2.5mL),x,-1,100,x,yes,5,no,0,0,
kc127.13,NaVTeO5,0.1251,"1,4-dab",0.7052,water,2.5,EtOH,1.88 (2.5mL),x,-1,100,x,yes,5,no,0,0,
kc127.14,NaVTeO5,0.1425,"1,4-dab",0.3511,water,2.5,EtOH,1.88 (2.5mL),x,-1,100,x,yes,4.5,no,1,4,
kc129.1,NaVTeO5,0.1408,"1,4-dab",0.3584,water,2.5,EtOH,1.88 (2.5mL),x,-1,100,24,yes,5,no,1,4,
kc129.2,NaVTeO5,0.1409,"1,4-dab",0.3536,water,2.5,EtOH,1.88 (2.5mL),x,-1,100,24,yes,5,no,1,4,
kc129.3,NaVTeO5,0.1403,"1,4-dab",0.356,water,2.5,EtOH,1.88 (2.5mL),x,-1,100,24,yes,4,no,1,4,
kc129.4,NaVTeO5,0.1451,"1,4-dab",0.3581,water,2.5,EtOH,1.88 (2.5mL),x,-1,100,24,yes,4,no,1,4,
kc129.5,NaVTeO5,0.1402,"1,4-dab",0.4962,water,2.5,EtOH,1.88 (2.5mL),x,-1,100,24,yes,4,no,1,4,
kc129.6,NaVTeO5,0.1405,"1,4-dab",0.6217,water,2.5,EtOH,1.88 (2.5mL),x,-1,100,24,yes,4,no,1,4,
kc129.7,NaVTeO5,0.1412,"1,4-dab",0.7954,water,2.5,EtOH,1.88 (2.5mL),x,-1,100,24,yes,4,no,1,4,
kc130.1,NaVTeO5,0.1406,"1,3-dap",0.2935,water,2.5,EtOH,1.88 (2.5mL),x,-1,100,24,yes,5,no,1,4,
kc130.2,NaVTeO5,0.1416,"1,3-dap",0.2984,water,2.5,EtOH,1.88 (2.5mL),x,-1,100,24,yes,5,no,1,4,
kc130.3,NaVTeO5,0.1441,"1,3-dap",0.2954,water,2.5,EtOH,1.88 (2.5mL),x,-1,100,24,yes,4,no,1,4,
kc130.4,NaVTeO5,0.1421,"1,3-dap",0.2981,water,2.5,EtOH,1.88 (2.5mL),x,-1,100,24,yes,4,no,1,3,
kc130.5,NaVTeO5,0.1403,"1,3-dap",0.4128,water,2.5,EtOH,1.88 (2.5mL),x,-1,100,24,yes,4,no,1,4,
kc130.6,NaVTeO5,0.1438,"1,3-dap",0.5196,water,2.5,EtOH,1.88 (2.5mL),x,-1,100,24,yes,4,no,1,4,
kc131.1,V2O5,0.1812,Na2TeO3,0.1586,"1,3-dap",0.0854,water,5,EtOH,2.45 (3.1mL),110,120,yes,10,no,1,4,
kc131.2,V2O5,0.1816,Na2TeO3,0.1803,"1,3-dap",0.0896,water,5,EtOH,2.45 (3.1mL),110,120,yes,10,no,1,4,
kc131.3,V2O5,0.1824,Na2TeO3,0.1909,"1,3-dap",0.0867,water,5,EtOH,2.45 (3.1mL),110,120,yes,10,no,1,3,
kc131.4,V2O5,0.1834,Na2TeO3,0.2293,"1,3-dap",0.084,water,5,EtOH,2.45 (3.1mL),110,120,yes,10,no,2,4,
kc131.5,V2O5,0.1414,"1,3-dap",0.3031,water,0.75,EtOH,3.35 (4.25mL),x,-1,100,24,yes,5,no,1,4,
kc131.6,V2O5,0.1436,"1,3-dap",0.297,water,1.5,EtOH,2.76 (3.5mL),x,-1,100,24,yes,5,no,1,4,
kc131.7,V2O5,0.1436,"1,3-dap",0.2992,water,2.25,EtOH,2.17 (2.75mL),x,-1,100,24,yes,5,no,1,4,
kc131.8,V2O5,0.1433,"1,3-dap",0.2951,water,3,EtOH,1.58 (2.0mL),x,-1,100,24,yes,5,no,1,4,
kc131.9,V2O5,0.142,"1,3-dap",0.2974,water,3.75,EtOH,0.97 (1.25mL),x,-1,100,24,yes,5,no,1,4,
kc131.10,V2O5,0.1427,"1,3-dap",0.3094,water,4.5,EtOH,0.39 (0.5mL),x,-1,100,24,yes,5,no,1,4,
kc134.1,TeO2,0.3759,V2O5,0.323,CsOH,0.2113,x,-1,x,-1,200,336,no,x,no,1,3,
kc134.2,TeO2,0.3841,V2O5,0.323,CsOH,0.3769,x,-1,x,-1,200,336,no,x,no,1,3,
kc134.3,TeO2,0.3808,V2O5,0.3229,CsOH,0.2106,x,-1,x,-1,200,96,no,x,no,1,4,
kc134.4,TeO2,0.3771,V2O5,0.3227,CsOH,0.3707,x,-1,x,-1,200,96,no,x,no,1,4,
kc134.5,TeO2,0.3783,V2O5,0.3221,CsOH,0.2143,x,-1,x,-1,200,24,no,x,no,1,4,
kc134.6,TeO2,0.3753,V2O5,0.3231,CsOH,0.3722,x,-1,x,-1,200,24,no,x,no,1,4,
kc135.1,V2O5,0.1481,Na2TeO3,0.1109,"1,3-dap",0.0867,water,3.75,EtOH,0.97 (1.25mL),110,120,yes,10,no,1,4,
kc135.2,V2O5,0.1875,Na2TeO3,0.1371,"1,3-dap",0.1014,water,3.75,EtOH,0.97 (1.25mL),110,120,yes,10,no,1,4,
kc135.3,V2O5,0.1847,Na2TeO3,0.0856,"1,3-dap",0.0861,water,3.75,EtOH,0.97 (1.25mL),110,120,yes,10,no,1,4,
kc135.4,V2O5,0.1837,Na2TeO3,0.1801,"1,3-dap",0.1038,water,3.75,EtOH,0.97 (1.25mL),25,65,no,10,no,1,4,
kc135.5,V2O5,0.145,Na2TeO3,0.117,"1,3-dap",0.0846,water,6,EtOH,1.5 (2mL),110,120,yes,10,no,1,3,
kc135.6,V2O5,0.1859,Na2TeO3,0.141,"1,3-dap",0.093,water,6,EtOH,1.5 (2mL),110,120,yes,10,no,1,4,
kc135.7,V2O5,0.1841,Na2TeO3,0.087,"1,3-dap",0.0856,water,6,EtOH,1.5 (2mL),25,65,no,10,no,1,4,
kc135.8,V2O5,0.1828,Na2TeO3,0.1808,"1,3-dap",0.087,water,6,EtOH,1.5 (2mL),110,120,yes,10,no,1,4,
kc135.9,V2O5,0.1812,Na2TeO3,0.1662,"1,3-dap",0.0914,water,6,EtOH,1.5 (2mL),110,120,yes,10,no,1,4,
kc135.10,V2O5,0.1808,Na2TeO3,0.1884,"1,3-dap",0.0946,water,6,EtOH,1.5 (2mL),110,120,yes,10,no,1,4,
kc135.11,V2O5,0.1818,Na2TeO3,0.1696,"1,3-dap",0.088,water,3.75,EtOH,0.97 (1.25mL),110,120,yes,10,no,1,3,
kc135.12,V2O5,0.181,Na2TeO3,0.1891,"1,3-dap",0.0852,water,3.75,EtOH,0.97 (1.25mL),110,120,yes,10,no,1,4,
kc135.13,V2O5,0.1811,Na2TeO3,0.1655,"1,3-dap",0.0932,water,3.1,EtOH,3.95 (5mL),110,120,yes,10,no,1,4,
kc135.14,V2O5,0.181,Na2TeO3,0.1879,"1,3-dap",0.0889,water,3.1,EtOH,3.95 (5mL),110,120,yes,10,no,1,3,
kc137.1,NaVTeO5,0.1409,"1,4-dab",0.3581,water,2.5,EtOH,1.88 (2.5mL),x,-1,100,x,no,4,no,1,4,
kc137.2,NaVTeO5,0.1414,"1,4-dab",0.3568,water,2.5,EtOH,1.88 (2.5mL),x,-1,100,x,no,4,no,1,4,
kc138.1,V2O5,0.2217,Na2TeO3,0.1764,"1,3-dap",0.0597,x,-1,x,-1,x,120,no,10,no,1,4,
kc138.2,V2O5,0.2047,Na2TeO3,0.1791,"1,3-dap",0.08,x,-1,x,-1,x,120,no,10,no,1,4,
kc138.3,V2O5,0.1868,Na2TeO3,0.1783,"1,3-dap",0.1109,x,-1,x,-1,x,120,no,10,no,1,4,
kc138.4,V2O5,0.185,Na2TeO3,0.1776,"1,3-dap",0.1265,x,-1,x,-1,x,120,no,10,no,1,4,
kc138.5,V2O5,0.1819,Na2TeO3,0.1774,"1,3-dap",0.1524,x,-1,x,-1,x,120,no,10,no,1,4,
kc138.6,V2O5,0.0802,Na2TeO3,0.0895,"1,3-dap",0.0254,x,-1,x,-1,x,120,no,10,no,1,4,
kc138.7,V2O5,0.0802,Na2TeO3,0.0901,"1,3-dap",0.0355,x,-1,x,-1,x,120,no,10,no,1,4,
kc138.8,V2O5,0.0824,Na2TeO3,0.0884,"1,3-dap",0.0553,x,-1,x,-1,x,120,no,10,no,1,4,
kc138.9,V2O5,0.0806,Na2TeO3,0.0883,"1,3-dap",0.063,x,-1,x,-1,x,120,no,10,no,1,4,
kc138.10,V2O5,0.0802,Na2TeO3,0.0883,"1,3-dap",0.0758,x,-1,x,-1,x,120,no,10,no,1,4,
kc138.11,V2O5,0.1808,Na2TeO3,0.1799,"1,3-dap",0.0865,x,-1,x,-1,x,120,no,10,no,1,4,
kc138.12,V2O5,0.1841,Na2TeO3,0.0875,"1,3-dap",0.0834,x,-1,x,-1,x,120,no,10,no,1,4,
kc139.1,NaVTeO5,0.143,"1,3-dap",0.3054,water,3.75,EtOH,0.97 (1.25mL),x,-1,110,48,yes,4,no,1,3,
kc139.2,NaVTeO5,0.1408,"1,3-dap",0.4125,water,3.75,EtOH,0.97 (1.25mL),x,-1,110,48,yes,4,no,1,3,
kc139.3,NaVTeO5,0.1439,"1,3-dap",0.5121,water,3.75,EtOH,0.97 (1.25mL),x,-1,110,48,yes,4,no,1,3,
kc139.4,NaVTeO5,0.1432,"1,3-dap",0.2961,water,6,EtOH,1.5 (2mL),x,-1,110,48,yes,4,no,1,3,
kc139.5,NaVTeO5,0.1438,"1,3-dap",0.4098,water,6,EtOH,1.5 (2mL),x,-1,110,48,yes,4,no,1,3,
kc139.6,NaVTeO5,0.111,"1,3-dap",0.5166,water,6,EtOH,1.5 (2mL),x,-1,110,48,yes,4,no,1,4,
kc140.1,NaVTeO5,0.1396,"1,3-dap",0.2942,water,3.75,EtOH,0.97 (1.25mL),x,-1,100,24,no,12,no,0,0,
kc140.2,NaVTeO5,0.1393,"1,3-dap",0.2915,water,3.75,EtOH,0.97 (1.25mL),x,-1,100,24,no,10,no,0,0,
kc140.3,NaVTeO5,0.1471,"1,3-dap",0.2965,water,3.75,EtOH,0.97 (1.25mL),x,-1,100,24,no,8,no,0,0,
kc140.4,NaVTeO5,0.1418,"1,3-dap",0.3001,water,3.75,EtOH,0.97 (1.25mL),x,-1,100,24,no,9,no,0,0,
kc140.5,NaVTeO5,0.1437,"1,3-dap",0.2898,water,3.75,EtOH,0.97 (1.25mL),x,-1,100,24,no,1,no,0,0,
kc140.6,NaVTeO5,0.1421,"1,3-dap",0.2978,water,3.75,EtOH,0.97 (1.25mL),x,-1,100,24,no,11,no,0,0,
kc140.7,NaVTeO5,0.1394,"1,3-dap",0.302,water,3.75,EtOH,0.97 (1.25mL),x,-1,100,24,no,11,no,0,0,
kc140.8,NaVTeO5,0.1395,"1,3-dap",0.2935,water,3.75,EtOH,0.97 (1.25mL),x,-1,100,24,no,10,no,0,0,
kc140.9,NaVTeO5,0.1413,"1,3-dap",0.3013,water,3.75,EtOH,0.97 (1.25mL),x,-1,100,24,no,8,no,0,0,
kc140.10,NaVTeO5,0.1422,"1,3-dap",0.2956,water,3.75,EtOH,0.97 (1.25mL),x,-1,100,24,no,7,no,0,0,
kc140.11,NaVTeO5,0.1409,"1,3-dap",0.2999,water,3.75,EtOH,0.97 (1.25mL),x,-1,100,24,no,9,no,0,0,
kc140.12,NaVTeO5,0.1408,"1,3-dap",0.2935,water,3.75,EtOH,0.97 (1.25mL),x,-1,100,24,no,x,no,0,0,
kc141.1,NaVTeO5,0.1413,"2,5-dmpip",0.6903,water,5,x,-1,x,-1,100,24,no,5,no,2,2,
kc141.2,NaVTeO5,0.0728,"2,5-dmpip",0.3441,water,1.25,x,-1,x,-1,100,24,no,5,no,0,0,
kc141.3,NaVTeO5,0.1444,"2,5-dmpip",0.6851,water,2.5,x,-1,x,-1,100,24,no,5,no,0,0,
kc143.1,V2O5,0.1444,Na2TeO3,0.0874,2-mpip,0.0811,water,4,EtOH,3.16 (4mL),110,120,yes,x,no,1,4,
kc143.2,V2O5,0.1474,Na2TeO3,0.0898,"1,4-dmpip",0.0869,water,4,EtOH,3.16 (4mL),110,120,yes,x,no,1,4,
kc143.3,V2O5,0.1459,Na2TeO3,0.0875,"2,6-dmpip",0.0924,water,4,EtOH,3.16 (4mL),110,120,yes,x,no,1,4,
kc143.4,V2O5,0.1473,Na2TeO3,0.0886,1-epip,0.0969,water,4,EtOH,3.16 (4mL),110,120,yes,x,no,1,4,
kc143.5,V2O5,0.1463,Na2TeO3,0.0897,1-mpip,0.0874,water,4,EtOH,3.16 (4mL),110,120,yes,x,no,1,4,
kc143.6,V2O5,0.1443,Na2TeO3,0.0885,bapp,0.0814,water,4,EtOH,3.16 (4mL),110,120,yes,x,no,1,4,
kc143.7,V2O5,0.1472,Na2TeO3,0.0913,dabco,0.1632,water,4,EtOH,3.16 (4mL),110,120,yes,x,no,1,3,
kc143.8,V2O5,0.1681,Na2TeO3,0.0885,"1,2-dap",0.0885,water,4,EtOH,3.16 (4mL),110,120,yes,x,no,1,3,
kc143.9,V2O5,0.1456,Na2TeO3,0.0885,2-ahep,0.0555,water,4,EtOH,3.16 (4mL),110,120,yes,x,no,1,3,need abreviation
kc143.10,V2O5,0.1449,Na2TeO3,0.0875,2-mpip,0.0946,water,4,EtOH,3.16 (4mL),110,120,yes,x,no,1,4,
kc143.11,V2O5,0.1452,Na2TeO3,0.088,"1,4-dmpip",0.0408,water,4,EtOH,3.16 (4mL),110,120,yes,x,no,1,4,
kc143.12,V2O5,0.145,Na2TeO3,0.0871,"2,6-dmpip",0.0402,water,4,EtOH,3.16 (4mL),110,120,yes,x,no,1,3,
kc143.13,V2O5,0.1452,Na2TeO3,0.0878,1-epip,0.0423,water,4,EtOH,3.16 (4mL),110,120,yes,x,no,1,4,
kc143.14,V2O5,0.1485,Na2TeO3,0.0873,1-mpip,0.0396,water,4,EtOH,3.16 (4mL),110,120,yes,x,no,1,3,
kc143.15,V2O5,0.148,Na2TeO3,0.0892,bapp,0.0796,water,4,EtOH,3.16 (4mL),110,120,yes,x,no,1,3,
kc143.16,V2O5,0.1454,Na2TeO3,0.0886,dabco,0.0451,water,4,EtOH,3.16 (4mL),110,120,yes,x,no,1,3,
kc143.17,V2O5,0.1456,Na2TeO3,0.088,"1,2-dap",0.0295,water,4,EtOH,3.16 (4mL),110,120,yes,x,no,1,3,
kc143.18,V2O5,0.1462,Na2TeO3,0.0882,2-ahep,0.0477,water,4,EtOH,3.16 (4mL),110,120,yes,x,no,1,3,need abreviation
kc145.1,V2O5,0.1741,Na2TeO3,0.0891,1-epip,0.046,water,4,EtOH,3.16 (4mL),110,72,no,x,no,1,4,
kc145.2,V2O5,0.115,Na2TeO3,0.0909,1-epip,0.048,water,4,EtOH,3.16 (4mL),110,72,no,x,no,1,4,
kc145.3,V2O5,0.1475,Na2TeO3,0.1083,1-epip,0.0456,water,4,EtOH,3.16 (4mL),110,72,no,7,no,1,4,
kc145.4,V2O5,0.1459,Na2TeO3,0.07,1-epip,0.0523,water,4,EtOH,3.16 (4mL),110,72,no,7,no,1,4,
kc145.6,V2O5,0.1458,Na2TeO3,0.0888,1-epip,0.0602,water,4,EtOH,3.16 (4mL),110,72,no,7,no,1,4,
kc145.7,V2O5,0.1465,Na2TeO3,0.0881,1-epip,0.0321,water,4,EtOH,3.16 (4mL),110,72,no,7,no,1,4,
kc146.1,V2O5,0.1468,Na2TeO3,0.0884,tren,0.121,water,4,EtOH,3.16 (4mL),110,120,yes,x,no,1,3,
kc146.2,V2O5,0.1528,Na2TeO3,0.0892,dmeed,0.0925,water,4,EtOH,3.16 (4mL),110,120,yes,x,no,1,3,
kc146.3,V2O5,0.1482,Na2TeO3,0.09,tmed,0.1337,water,4,EtOH,3.16 (4mL),110,120,yes,x,no,1,3,
kc146.4,V2O5,0.1446,Na2TeO3,0.0879,Hexamethyl en,0.1347,water,4,EtOH,3.16 (4mL),110,120,yes,x,no,1,4,need abbreviation
kc146.5,V2O5,0.1463,Na2TeO3,0.0881,Hexamethylenetetramine,0.1136,water,4,EtOH,3.16 (4mL),110,120,yes,x,no,1,4,need abbreviation
kc146.6,V2O5,0.1475,Na2TeO3,0.0899,dmed,0.0996,water,4,EtOH,3.16 (4mL),110,120,yes,x,no,1,3,
kc146.7,V2O5,0.1491,Na2TeO3,0.0879,deta,0.0817,water,4,EtOH,3.16 (4mL),110,120,yes,x,no,2,3,
kc146.8,V2O5,0.1455,Na2TeO3,0.0903,sec-butylamine,0.0557,water,4,EtOH,3.16 (4mL),110,120,yes,x,no,1,3,need abbreviation
kc146.9,V2O5,0.1443,Na2TeO3,0.0885,"1,2-diaminocyclohexane",0.0982,water,4,EtOH,3.16 (4mL),110,120,yes,x,no,1,3,need abbreviation
kc146.10,V2O5,0.1449,Na2TeO3,0.0889,tren,0.062,water,4,EtOH,3.16 (4mL),110,120,yes,x,no,1,4,
kc146.11,V2O5,0.1478,Na2TeO3,0.0893,dmeed,0.0474,water,4,EtOH,3.16 (4mL),110,120,yes,x,no,1,3,
kc146.12,V2O5,0.1462,Na2TeO3,0.088,tmed,0.065,water,4,EtOH,3.16 (4mL),110,120,yes,x,no,1,3,
kc146.13,V2O5,0.1446,Na2TeO3,0.0898,hexamethylenediamine,0.067,water,4,EtOH,3.16 (4mL),110,120,yes,x,no,1,4,need abbreviation
kc146.14,V2O5,0.1476,Na2TeO3,0.0882,Hexamethylenetetramine,0.0568,water,4,EtOH,3.16 (4mL),110,120,yes,x,no,1,4,need abbreviation
kc146.15,V2O5,0.145,Na2TeO3,0.0879,dmed,0.0502,water,4,EtOH,3.16 (4mL),110,120,yes,x,no,1,3,
kc146.16,V2O5,0.1453,Na2TeO3,0.0888,deta,0.0383,water,4,EtOH,3.16 (4mL),110,120,yes,x,no,1,3,
kc146.17,V2O5,0.1463,Na2TeO3,0.0882,sec-butylamine,0.026,water,4,EtOH,3.16 (4mL),110,120,yes,x,no,1,3,need abbreviation
kc146.18,V2O5,0.1509,Na2TeO3,0.0887,"1,2-diaminocyclohexane",0.0498,water,4,EtOH,3.16 (4mL),110,120,yes,x,no,1,3,need abbreviation
dh27.1,TeO2,0.48,NaVO3,0.1571,en,0.3792,water,9.1087,x,-1,x,192,no,8,no,2,2,
dh27.2,TeO2,0.4755,NaVO3,0.1592,en,0.3828,water,9.0322,x,-1,x,192,no,8,no,2,2,
dh27.3,TeO2,0.4786,NaVO3,0.1575,dabco,0.6869,water,9.3095,x,-1,x,192,no,8,no,1,3,
dh27.4,TeO2,0.4775,NaVO3,0.1598,dabco,0.6777,water,9.0222,x,-1,x,192,no,8,no,1,4,
dh27.5,TeO2,0.4774,NaVO3,0.1596,"1,3-dap",0.4482,water,9.0812,x,-1,x,192,no,11,no,1,4,
dh27.6,TeO2,0.4801,NaVO3,0.1583,"1,3-dap",0.4451,water,9.0076,x,-1,x,192,no,11,no,1,3,
dh27.7,TeO2,0.4784,NaVO3,0.1639,2-mpip,0.6222,water,9.5601,x,-1,x,192,no,9,no,1,4,
dh27.8,TeO2,0.4768,NaVO3,0.1572,2-mpip,0.6213,water,9.0296,x,-1,x,192,no,9,no,1,4,
dh27.9,TeO2,0.4776,NaVO3,0.158,tren,0.8773,water,9.0141,x,-1,x,192,no,12,no,1,3,
dh27.10,TeO2,0.4791,NaVO3,0.1615,tren,0.8739,water,9.0049,x,-1,x,192,no,12,no,1,3,
dh27.11,TeO2,0.4785,NaVO3,0.1572,pip,0.5177,water,9.0211,x,-1,x,192,no,10,no,1,3,
dh27.12,TeO2,0.4796,NaVO3,0.1574,pip,0.5162,water,9.0185,x,-1,x,192,no,10,no,1,3,
dh30.1,V2O5,0.1833,Na2TeO3,0.1117,en,0.0555,EtOH,3.9521,water,5.0276,x,72,no,9,no,1,4,
dh30.2,V2O5,0.1837,Na2TeO3,0.1154,en,0.0539,EtOH,3.9551,water,5.0167,x,72,no,9,no,1,4,
dh30.3,V2O5,0.1834,Na2TeO3,0.1157,pip,0.042,EtOH,3.9425,water,5.0007,x,72,no,9,no,1,4,
dh30.4,V2O5,0.1839,Na2TeO3,0.1146,pip,0.0462,EtOH,3.9482,water,5.0139,x,72,no,9,no,1,4,
dh30.5,V2O5,0.1794,Na2TeO3,0.1146,dabco,0.0579,EtOH,3.9601,water,5.0132,x,72,no,9,no,1,3,
dh30.6,V2O5,0.1821,Na2TeO3,0.1117,dabco,0.0566,EtOH,4.0028,water,5.0349,x,72,no,9,no,2,2,
dh30.7,V2O5,0.1817,Na2TeO3,0.1153,dabco,0.1104,EtOH,3.9581,water,5.0427,x,72,no,9,no,1,3,
dh30.8,V2O5,0.1837,Na2TeO3,0.112,dabco,0.1105,EtOH,3.9535,water,4.9986,x,72,no,9,no,1,3,
dh30.9,V2O5,0.1833,Na2TeO3,0.1158,"1,3-dap",0.0366,EtOH,3.9546,water,5.0075,x,72,no,9,no,1,4,
dh30.10,V2O5,0.1813,Na2TeO3,0.1145,"1,3-dap",0.039,EtOH,3.9522,water,5.014,x,72,no,9,no,1,4,
dh30.11,V2O5,0.181,Na2TeO3,0.1121,"1,3-dap",0.0851,EtOH,3.9429,water,5.0156,x,72,no,10,no,1,4,
dh30.12,V2O5,0.1812,Na2TeO3,0.1144,"1,3-dap",0.0751,EtOH,3.9653,water,5.0035,x,72,no,10,no,1,4,
dh30.13,V2O5,0.1831,Na2TeO3,0.1125,2-mpip,0.0518,EtOH,3.9554,water,5.0085,x,72,no,9,no,1,3,
dh30.14,V2O5,0.1819,Na2TeO3,0.112,2-mpip,0.049,EtOH,4.0058,water,5.0194,x,72,no,9,no,1,3,
dh30.15,V2O5,0.1799,Na2TeO3,0.1131,2-mpip,0.1009,EtOH,3.9538,water,5.0064,x,72,no,9,no,1,3,
dh30.16,V2O5,0.1831,Na2TeO3,0.1135,2-mpip,0.103,EtOH,3.9707,water,5.023,x,72,no,9,no,1,3,
kc148.1,Li2CO3,0.14,V2O5,0.3428,TeO2,0.6074,x,-1,x,-1,600,24,no,x,no,1,4,
kc148.2,Li2CO3,0.1396,V2O5,0.3426,x,-1,x,-1,x,-1,600,24,no,x,no,1,4,
kc148.3,Li2CO3,0.1387,V2O5,0.3428,x,-1,x,-1,x,-1,500,24,no,x,no,1,4,
kc148.4,LiVO3,0.3731,TeO2,0.5634,x,-1,x,-1,x,-1,500,24,no,x,no,1,4,
kc148.5,Li2CO3,0.1396,V2O5,0.3427,x,-1,x,-1,x,-1,400,24,no,x,no,1,4,
kc148.6,Li2CO3,0.3631,TeO2,0.5483,x,-1,x,-1,x,-1,400,24,no,x,no,1,4,
kc149.1,V2O5,0.1443,Na2TeO3,0.08277,1-epip,0.0422,water,3mL,EtOH,3mL,110,120,yes,8,no,0,0,
kc149.2,V2O5,0.1445,Na2TeO3,0.0873,1-epip,0.046,water,2mL,EtOH,2mL,110,120,yes,8,no,0,0,
kc149.3,V2O5,0.1449,Na2TeO3,0.0887,1-epip,0.0488,water,1mL,EtOH,1mL,110,120,yes,x,no,0,0,
kc149.4,V2O5,0.1443,Na2TeO3,0.0701,1-epip,0.0495,water,3mL,EtOH,3mL,110,120,yes,8,no,0,0,
kc149.5,V2O5,0.1467,Na2TeO3,0.0708,1-epip,0.0465,water,2mL,EtOH,2mL,110,120,yes,8,no,0,0,
kc149.6,V2O5,0.1451,Na2TeO3,0.0695,1-epip,0.0419,water,1mL,EtOH,1mL,110,120,yes,8,no,0,0,
kc149.7,V2O5,0.1501,Na2TeO3,0.0883,1-epip,0.0686,water,3mL,EtOH,3mL,110,120,yes,8,no,0,0,
kc149.8,V2O5,0.1472,Na2TeO3,0.0894,1-epip,0.0604,water,2mL,EtOH,2mL,110,120,yes,8,no,0,0,
kc149.9,V2O5,0.1469,Na2TeO3,0.0883,1-epip,0.0758,water,1mL,EtOH,1mL,110,120,yes,8,no,0,0,
kc149.10,V2O5,0.147,Na2TeO3,0.0886,1-epip,0.025,water,3mL,EtOH,3mL,110,120,yes,8,no,0,0,
kc149.11,V2O5,0.1568,Na2TeO3,0.0886,1-epip,0.0255,water,2mL,EtOH,2mL,110,120,yes,x,no,0,0,
kc149.12,V2O5,0.1459,Na2TeO3,0.0892,1-epip,0.0321,water,1mL,EtOH,1mL,110,120,yes,x,no,0,0,
kc149.13,V2O5,0.1483,Na2TeO3,0.0874,1-epip,0.0456,water,1mL,EtOH,1mL,110,120,yes,8,no,0,0,
kc150.1,NaVO3,0.2536,Na2TeO3,0.4437,"1,3-dap",0.1495,water,7mL,x,-1,90,60,yes,x,no,1,3,
kc150.2,NaVO3,0.2448,Na2TeO3,0.4447,"1,3-dap",0.1474,water,7mL,x,-1,90,60,yes,x,no,1,3,
kc150.3,NaVO3,0.2439,Na2TeO3,0.4486,"1,3-dap",0.1499,water,7mL,x,-1,90,60,yes,12,no,1,3,
kc151.1,NaVO3,0.2417,Na2TeO3,0.4433,deta,0.2031,water,10mL,x,-1,90,48,yes,4,no,1,3,
kc151.2,NaVO3,0.247,Na2TeO3,0.4425,deta,0.209,water,10mL,x,-1,90,48,yes,11,no,0,0,
kc151.3,NaVO3,0.2426,Na2TeO3,0.4457,deta,0.2042,water,10mL,x,-1,90,48,yes,11,no,0,0,
kc152.1,NaVO3,0.2429,Na2TeO3,0.4465,deta,0.2019,water,7mL,x,-1,90,60,yes,x,no,2,3,
kc152.2,NaVO3,0.2428,Na2TeO3,0.4465,tren,0.2961,water,7mL,x,-1,90,60,yes,x,no,2,3,
kc152.3,NaVO3,0.2445,Na2TeO3,0.4447,2-mpip,0.2012,water,7mL,x,-1,90,60,yes,x,no,2,3,
kc152.4,NaVO3,0.2425,Na2TeO3,0.4448,1-mpip,0.2051,water,7mL,x,-1,90,60,yes,x,no,2,3,
kc152.5,NaVO3,0.2449,Na2TeO3,0.443,deta,0.2158,water,10mL,x,-1,90,60,yes,x,no,2,3,
kc152.6,NaVO3,0.2433,Na2TeO3,0.4434,tren,0.3015,water,10mL,x,-1,90,60,yes,x,no,2,3,
kc152.7,NaVO3,0.2425,Na2TeO3,0.4434,2-mpip,0.2074,water,10mL,x,-1,90,60,yes,x,no,2,3,
kc152.8,NaVO3,0.2442,Na2TeO3,0.4427,1-mpip,0.1992,water,10mL,x,-1,90,60,yes,x,no,2,3,
kc152.9,NaVO3,0.2433,Na2TeO3,0.4422,"1,3-dap",0.1415,water,10mL,x,-1,90,60,yes,x,no,2,3,
kc154.1,NaVO3,0.1503,Na2TeO3,0.264,deta,0.1293,water,2mL,x,-1,90,60,yes,8,no,1,4,
kc154.2,NaVO3,0.1463,Na2TeO3,0.265,tren,0.1792,water,2mL,x,-1,90,60,yes,8,no,1,4,
kc154.3,NaVO3,0.1442,Na2TeO3,0.2684,2-mpip,0.1248,water,2mL,x,-1,90,60,yes,8,no,2,3,
kc154.4,NaVO3,0.1469,Na2TeO3,0.2719,1-mpip,0.1251,water,2mL,x,-1,90,60,yes,8,no,2,3,
kc154.5,NaVO3,0.1443,Na2TeO3,0.2673,"1,3-dap",0.0867,water,2mL,x,-1,90,60,yes,8,no,1,4,
kc156.1,NaVO3,0.1495,Na2TeO3,0.2642,"1,6-dah",0.136,water,6mL,x,-1,90,60,yes,6,no,1,4,
kc156.2,NaVO3,0.1446,Na2TeO3,0.2744,dmeed,0.1353,water,6mL,x,-1,90,60,yes,8,no,0,0,
kc156.3,NaVO3,0.1456,Na2TeO3,0.264,tmed,0.133,water,6mL,x,-1,90,60,yes,8,no,1,4,
kc156.4,NaVO3,0.1446,Na2TeO3,0.2655,Hexamethylenetetramine,0.1676,water,6mL,x,-1,90,60,yes,8,no,1,3,need abreviation
kc156.5,NaVO3,0.1483,Na2TeO3,0.2696,teta,0.1783,water,6mL,x,-1,90,60,yes,8,no,1,4,
kc156.6,NaVO3,0.1454,Na2TeO3,0.2636,dabco,0.1403,water,6mL,x,-1,90,60,yes,8,no,0,0,
kc156.7,NaVO3,0.1462,Na2TeO3,0.2605,"1,2-dach",0.1409,water,6mL,x,-1,90,60,yes,8,no,1,4,
kc156.8,NaVO3,0.1512,Na2TeO3,0.267,1-epip,0.1382,water,6mL,x,-1,90,60,yes,8,no,1,4,
kc156.9,NaVO3,0.1444,Na2TeO3,0.2623,"1,4-dmpip",0.136,water,6mL,x,-1,90,60,yes,7,no,0,0,
kc156.10,NaVO3,0.1451,Na2TeO3,0.2639,"2,6-dmpip",0.1356,water,6mL,x,-1,90,60,yes,8,no,0,0,
kc156.11,NaVO3,0.1486,Na2TeO3,0.2665,"2,5-dmpip",0.1363,water,6mL,x,-1,90,60,yes,7,no,1,4,
kc156.12,NaVO3,0.1446,Na2TeO3,0.263,bapp,0.2436,water,6mL,x,-1,90,60,yes,8,no,2,3,
dh34.1,TeO2,0.4752,NaVO3,0.1591,en,0.3839,water,9.0071,x,-1,x,x,no,10,no,1,4,
dh34.2,TeO2,0.4787,NaVO3,0.1587,en,0.3793,water,9.0374,x,-1,x,x,no,10,no,1,4,
dh34.3,TeO2,0.4827,NaVO3,0.1571,en,0.3851,water,9.0153,x,-1,x,x,no,10,no,1,4,
dh34.4,TeO2,0.4791,NaVO3,0.1579,"1,3-dap",0.4471,water,9.0218,x,-1,x,x,no,10,no,2,1,
dh34.5,TeO2,0.4757,NaVO3,0.1577,"1,3-dap",0.4435,water,9.0185,x,-1,x,x,no,10,no,2,1,
dh34.6,TeO2,0.4798,NaVO3,0.1579,"1,3-dap",0.4496,water,9.184,x,-1,x,x,no,10,no,2,1,
dh34.7,TeO2,0.4776,NaVO3,0.157,tren,0.8764,water,9.0097,x,-1,x,x,no,11,no,2,2,
dh34.8,TeO2,0.476,NaVO3,0.1575,tren,0.8824,water,9.024,x,-1,x,x,no,11,no,2,2,
dh34.9,TeO2,0.4788,NaVO3,0.157,tren,0.8736,water,9.0883,x,-1,x,x,no,11,no,2,2,
dh34.10,TeO2,0.4785,NaVO3,0.1579,1-mpip,0.602,water,9.0643,x,-1,x,x,no,9,no,1,3,
dh34.11,TeO2,0.4809,NaVO3,0.1574,1-mpip,0.606,water,9.07,x,-1,x,x,no,9,no,1,3,
dh34.12,TeO2,0.48,NaVO3,0.1583,1-mpip,0.6208,water,9.0769,x,-1,x,x,no,9,no,1,3,
dh34.13,TeO2,0.4793,NaVO3,0.1594,"1,2-dap",0.4491,water,9.16,x,-1,x,x,no,11,no,2,3,
dh34.14,TeO2,0.48,NaVO3,0.158,"1,2-dap",0.449,water,9.0155,x,-1,x,x,no,11,no,2,3,
dh34.15,TeO2,0.4785,NaVO3,0.159,"1,2-dap",0.4527,water,9.0299,x,-1,x,x,no,11,no,2,3,
dh38.1,V2O5,0.1836,Na2TeO3,0.111,imidazole,0.0326,EtOH,4.0923,water,5.0011,110,x,no,x,no,0,0,
dh38.2,V2O5,0.1816,Na2TeO3,0.1145,imidazole,0.036,EtOH,4.0545,water,5.1198,110,x,no,x,no,0,0,
dh38.3,V2O5,0.1821,Na2TeO3,0.1157,teta,0.0737,EtOH,3.9932,water,5.0174,110,x,no,x,no,0,0,
dh38.4,V2O5,0.1812,Na2TeO3,0.117,teta,0.0721,EtOH,3.977,water,5.0462,110,x,no,x,no,0,0,
dh38.5,V2O5,0.1807,Na2TeO3,0.1142,pip,0.0406,EtOH,4.1095,water,5.1716,110,x,no,x,no,0,0,
dh38.6,V2O5,0.1835,Na2TeO3,0.114,pip,0.0306,EtOH,3.972,water,5.0085,110,x,no,x,no,0,0,
dh38.7,V2O5,0.1833,Na2TeO3,0.1153,"2,5-dmpip",0.0591,EtOH,3.993,water,5.1236,110,x,no,x,no,0,0,
dh38.8,V2O5,0.1802,Na2TeO3,0.1138,"2,5-dmpip",0.0568,EtOH,4.0512,water,5.1113,110,x,no,x,no,0,0,
dh38.9,V2O5,0.1815,Na2TeO3,0.1163,1-methylheptamine,0.1428,EtOH,4.3195,water,5.1329,110,x,no,x,no,0,0,
dh38.10,V2O5,0.1884,Na2TeO3,0.1173,1-methylheptamine,0.0687,EtOH,3.9768,water,5.1679,110,x,no,x,no,0,0,
dh38.11,V2O5,0.183,Na2TeO3,0.112,1-mpip,0.2372,EtOH,4.1135,water,5.0198,110,x,no,x,no,0,0,
dh38.12,V2O5,0.18,Na2TeO3,0.1164,1-mpip,0.0762,EtOH,4.0702,water,5.1011,110,x,no,x,no,0,0,
dh38.13,V2O5,0.1828,Na2TeO3,0.1121,en,0.0955,EtOH,4.0076,water,5.0965,110,x,no,x,no,0,0,
dh38.14,V2O5,0.181,Na2TeO3,0.1125,en,0.0882,EtOH,3.9547,water,5.0784,110,x,no,x,no,0,0,
dh38.15,V2O5,0.18,Na2TeO3,0.1151,"1,2-dach",0.067,EtOH,4.1212,water,5.0041,110,x,no,x,no,0,0,
dh38.16,V2O5,0.18,Na2TeO3,0.1141,"1,2-dach",0.0688,EtOH,4.004,water,5.1818,110,x,no,x,no,0,0,
dh38.17,V2O5,0.1817,Na2TeO3,0.114,tmed,0.0537,EtOH,4.0286,water,5.089,110,x,no,x,no,0,0,
dh38.18,V2O5,0.181,Na2TeO3,0.116,tmed,0.0683,EtOH,4.1822,water,5.067,110,x,no,x,no,0,0,
dh38.19,V2O5,0.1846,Na2TeO3,0.1149,hydrazine,x,EtOH,3.9689,water,5.0167,110,x,no,x,no,0,0,
dh38.20,V2O5,0.1796,Na2TeO3,0.1132,hydrazine,x,EtOH,3.9798,water,5.018,110,x,no,x,no,0,0,
dh38.21,V2O5,0.181,Na2TeO3,0.113,dmeed,0.0858,EtOH,3.9912,water,5.4128,110,x,no,x,no,0,0,
dh38.22,V2O5,0.1795,Na2TeO3,0.117,dmeed,0.0776,EtOH,3.6425,water,5.81206,110,x,no,x,no,0,0,
dh38.23,V2O5,0.1818,Na2TeO3,0.1146,dmed,0.0841,EtOH,4.031,water,5.0206,110,x,no,x,no,0,0,
dh38.24,V2O5,0.18,Na2TeO3,0.1196,dmed,0.0777,EtOH,4.0505,water,5.1121,110,x,no,x,no,0,0,
dh38.25,V2O5,0.1819,Na2TeO3,0.112,"1,4-dab",0.174,EtOH,3.977,water,5.0834,110,x,no,x,no,0,0,
dh38.26,V2O5,0.1819,Na2TeO3,0.1155,"1,4-dab",0.0602,EtOH,4.049,water,5.02,110,x,no,x,no,0,0,
dh38.27,V2O5,0.1802,Na2TeO3,0.1136,1-epip,0.0977,EtOH,4.0336,water,5.0266,110,x,no,x,no,0,0,
dh38.28,V2O5,0.184,Na2TeO3,0.1178,1-epip,0.0567,EtOH,3.944,water,5.2236,110,x,no,x,no,0,0,
dh42.1,V2O5,0.1846,Na2TeO3,0.1152,1-mhep,0.1426,EtOH,4.017,water,5.1174,110,x,no,12,no,0,0,
dh42.2,V2O5,0.181,Na2TeO3,0.1154,1-mhep,0.127,EtOH,0.39656,water,5.317,110,x,no,16,no,0,0,
dh42.3,V2O5,0.1854,Na2TeO3,0.1132,1-mhep,0.1241,EtOH,4.0539,water,5.0343,110,x,no,3,no,0,0,
dh42.4,V2O5,0.1842,Na2TeO3,0.1148,1-mhep,0.1292,EtOH,3.9508,water,5.0647,110,x,no,8,no,0,0,
dh42.5,V2O5,0.186,Na2TeO3,0.1155,1-mpip,0.1029,EtOH,3.9651,water,5.0389,110,x,no,8,no,0,0,
dh42.6,V2O5,0.1809,Na2TeO3,0.1138,1-mpip,0.1036,EtOH,3.987,water,5.0817,110,x,no,10,no,0,0,
dh42.7,V2O5,0.185,Na2TeO3,0.113,1-mpip,0.0958,EtOH,4.0045,water,5.0575,110,x,no,13,no,0,0,
dh42.8,V2O5,0.1834,Na2TeO3,0.1166,1-mpip,0.0962,EtOH,3.9846,water,5.0881,110,x,no,4,no,0,0,
dh42.9,V2O5,0.1836,Na2TeO3,0.117,tmed,0.1118,EtOH,3.987,water,5.2089,110,x,no,9,no,0,0,
dh42.10,V2O5,0.1825,Na2TeO3,0.1125,tmed,0.1189,EtOH,3.9869,water,5.0241,110,x,no,10,no,0,0,
dh42.11,V2O5,0.1827,Na2TeO3,0.1161,tmed,0.1131,EtOH,3.9435,water,5.0517,110,x,no,12,no,0,0,
dh42.12,V2O5,0.1923,Na2TeO3,0.1171,tmed,0.1289,EtOH,3.9693,water,5.0367,110,x,no,3,no,0,0,
dh42.13,V2O5,0.1829,Na2TeO3,0.1156,1-epip,0.1133,EtOH,3.9414,water,5.0007,110,x,no,10,no,0,0,
dh42.14,V2O5,0.1842,Na2TeO3,0.1159,1-epip,0.1528,EtOH,3.9497,water,5.0796,110,x,no,7,no,0,0,
dh42.15,V2O5,0.1835,Na2TeO3,0.117,1-epip,0.1289,EtOH,3.9664,water,5.0017,110,x,no,12,no,0,0,
dh42.16,V2O5,0.1812,Na2TeO3,0.1154,1-epip,0.1169,EtOH,3.942,water,5.0188,110,x,no,3,no,0,0,
dh44.1,V2O5,0.1846,Na2TeO3,0.1173,pip,0.0895,EtOH,3.9601,water,6.0654,180,83,no,8,no,1,4,
dh44.2,V2O5,0.1807,Na2TeO3,0.114,pip,0.0975,EtOH,3.957,water,5.1284,180,107,no,8,no,1,4,
dh44.3,V2O5,0.1837,Na2TeO3,x,pip,0.1153,EtOH,4.0141,water,5.126,180,59.5,no,8,no,1,4,
dh44.4,V2O5,0.1844,Na2TeO3,0.1185,dabco,0.139,EtOH,3.9899,water,5.1639,180,83,no,9,no,1,3,
dh44.5,V2O5,0.1861,Na2TeO3,0.1174,dabco,0.1089,EtOH,3.986,water,5.0712,180,107,no,9,no,1,3,
dh44.6,V2O5,0.1815,Na2TeO3,0.1158,dabco,0.1188,EtOH,3.9724,water,5.0623,180,59.5,no,9,no,1,3,
dh44.7,V2O5,0.1824,Na2TeO3,0.119,"1,4-dab",0.108,EtOH,4.1074,water,5.0826,180,83,no,10,no,1,4,
dh44.8,V2O5,0.187,Na2TeO3,0.119,"1,4-dab",0.0898,EtOH,3.9797,water,5.2595,180,107,no,10,no,1,4,
dh44.9,V2O5,0.1838,Na2TeO3,0.1301,"1,4-dab",0.0954,EtOH,3.9726,water,6.0255,180,59.5,no,10,no,1,4,
dh44.10,V2O5,0.1838,Na2TeO3,0.1158,2-mpip,0.1213,EtOH,4.0419,water,5.8086,180,83,no,10,no,2,3,
dh44.11,V2O5,0.1797,Na2TeO3,0.1224,2-mpip,0.1227,EtOH,3.9952,water,5.1248,180,107,no,10,no,1,4,
dh44.12,V2O5,0.1817,Na2TeO3,0.1154,2-mpip,0.1458,EtOH,4.005,water,5.0302,180,59.5,no,10,no,1,3,
dh44.13,V2O5,0.1806,Na2TeO3,0.1134,tmed,0.1124,EtOH,3.9978,water,5.327,180,83,no,9,no,1,4,
dh44.14,V2O5,0.181,Na2TeO3,0.1346,tmed,0.1184,EtOH,4.0288,water,5.0539,180,107,no,9,no,1,3,
dh44.15,V2O5,0.1806,Na2TeO3,0.1186,tmed,0.1343,EtOH,3.9574,water,5.3319,180,59.5,no,9,no,1,4,
dh44.16,V2O5,0.1832,Na2TeO3,0.1127,"1,5-dap",0.1071,EtOH,3.9537,water,5.0128,180,83,no,8,no,1,3,
dh44.17,V2O5,0.1866,Na2TeO3,0.1378,"1,5-dap",0.1478,EtOH,4.02,water,5.205,180,107,no,8,no,2,2,
dh44.18,V2O5,0.181,Na2TeO3,0.1164,"1,5-dap",0.1122,EtOH,3.8742,water,5.104,180,59.5,no,8,no,1,3,
dh44.19,V2O5,0.1859,Na2TeO3,0.1251,dmed,0.085,EtOH,3.9899,water,5.0726,180,83,no,9,no,1,4,
dh44.20,V2O5,0.1864,Na2TeO3,0.1112,dmed,0.1035,EtOH,3.9308,water,5.0884,180,107,no,9,no,1,4,
dh44.21,V2O5,0.1816,Na2TeO3,0.1495,dmed,0.087,EtOH,4.1005,water,5.0881,180,59.5,no,9,no,1,4,
dh44.22,V2O5,0.1814,Na2TeO3,0.1121,deed,0.1176,EtOH,3.9819,water,5.0695,180,83,no,9,no,1,4,
dh44.23,V2O5,0.1821,Na2TeO3,0.1118,deed,0.1186,EtOH,3.9753,water,5.2492,180,107,no,9,no,1,4,
dh44.24,V2O5,0.1809,Na2TeO3,0.1141,deed,0.1162,EtOH,3.9828,water,5.2267,180,59.5,no,9,no,1,4,
dh50.1,V2O5,0.1809,Na2TeO3,0.1185,dmed,0.0894,EtOH,3.945,water,5.0381,180,x,no,5,no,0,0,
dh50.2,V2O5,0.18,Na2TeO3,0.1179,dmed,0.0878,EtOH,3.945,water,5.9624,180,72,no,5,no,2,2,
