Repository: darkreactions/DRP

########################################################################
#############################__ChemML__#################################
########################################################################


###########################__SETTING UP__###############################
In order to create models, the following need to be installed:
-- Python (2.7)
-- RDkit (for Python)
-- Java
-- GraphViz ("neato" specifically)
-- Weka (3-7-9)
-- ChemAxon (JChem)

Additionally, the configuration file (default: config/config.json) must
	know the location of the .../weka.jar file and .../JChem/bin.

*Note that only Ubuntu 12+ and Weka-3-7-9 have been tested.

File: research/paul/EXAMPLE_INPUT/DR.csv (part 4 of 11)
Reaction number,Reactant 1 name,Reactant 1 mass (g),Reactant 2 name,Reactant 2 mass (g),Reactant 3 name,Reactant 3 mass (g),Reactant 4 name,Reactant 4 mass (g),Reactant 5 name,Reactant 5 mass (g),Temp (ºC),Time (h),Slow cool,pH (x = unknown),Leak,purity (0 = no data in notebook; 1 = multiphase; 2 = single phase),"outcome (0 = no data in notebook, 1 = no solid; 2 = noncrystalline/brown; 3 = powder/crystallites; 4 = large single crystals)",Notes
dh50.3,V2O5,0.1826,Na2TeO3,0.1131,dmed,0.0882,EtOH,3.945,water,5.1434,180,48,no,x,no,2,2,
dh50.4,V2O5,0.1793,Na2TeO3,0.1136,deed,0.1176,EtOH,3.945,water,4.995,180,x,no,4,no,0,0,
dh50.5,V2O5,0.1814,Na2TeO3,0.114,deed,0.1154,EtOH,3.945,water,5.1147,180,72,no,5,no,2,2,
dh50.6,V2O5,0.1844,Na2TeO3,0.1161,deed,0.1157,EtOH,3.945,water,5.3057,180,x,no,5,no,0,0,
dh50.7,V2O5,0.1827,Na2TeO3,0.1141,pip,0.0867,EtOH,3.945,water,5.2008,180,48,no,4,no,2,2,
dh50.8,V2O5,0.18,Na2TeO3,0.1161,pip,0.0918,EtOH,3.945,water,5.1438,180,72,no,5,no,2,3,
dh50.9,V2O5,0.1806,Na2TeO3,0.1135,dabco,0.1168,EtOH,3.945,water,5.233,180,x,no,4,no,0,0,
dh50.10,V2O5,0.182,Na2TeO3,0.1201,dabco,0.1567,EtOH,3.945,water,5.3428,180,72,no,4,no,1,4,
dh50.11,V2O5,0.183,Na2TeO3,0.1183,"1,4-dab",0.1066,EtOH,3.945,water,5.1395,180,x,no,3,no,0,0,
dh50.12,V2O5,0.1825,Na2TeO3,0.129,"1,4-dab",0.1695,EtOH,3.945,water,5.2411,180,72,no,5,no,1,4,
dh50.13,V2O5,0.1835,Na2TeO3,0.1354,2-mpip,0.1023,EtOH,3.945,water,5.2807,180,x,no,5,no,0,0,
dh50.14,V2O5,0.185,Na2TeO3,0.1121,2-mpip,0.1017,EtOH,3.945,water,5.4346,180,72,no,5,no,2,2,
dh50.15,V2O5,0.1827,Na2TeO3,0.1191,2-mpip,0.1727,EtOH,3.945,water,5.0495,180,48,no,5,no,2,2,
dh50.16,V2O5,0.181,Na2TeO3,0.1136,tmed,0.1155,EtOH,3.945,water,5.0524,180,x,no,5,no,0,0,
dh50.17,V2O5,0.1845,Na2TeO3,0.1224,tmed,0.1213,EtOH,3.945,water,5.3756,180,72,no,5,no,2,2,
dh50.18,V2O5,0.1819,Na2TeO3,0.1206,tmed,0.1325,EtOH,3.945,water,5.5635,180,48,no,4,no,1,3,
dh50.19,V2O5,0.1831,Na2TeO3,0.1135,"1,5-dap",0.1202,EtOH,3.945,water,5.233,180,x,no,5,no,0,0,
dh50.20,V2O5,0.1811,Na2TeO3,0.1139,"1,5-dap",0.101,EtOH,3.945,water,5.143,180,72,no,x,no,2,2,
dh56.1,V2O5,0.1804,Na2TeO3,0.1129,"1,3-dap",0.0791,EtOH,4.0371,water,5.5383,110,120,no,10,no,1,4,
dh56.2,V2O5,0.1808,Na2TeO3,0.1142,"1,3-dap",0.0793,EtOH,3.994,water,5.0679,110,120,no,5,no,1,3,
dh56.3,V2O5,0.1798,Na2TeO3,0.1195,"1,3-dap",0.1054,EtOH,3.9838,water,5.042,110,120,no,9,no,1,4,
dh56.4,V2O5,0.1809,Na2TeO3,0.1112,"1,3-dap",0.0479,EtOH,4.0808,water,6.0078,110,120,no,10,no,1,4,
dh56.5,V2O5,0.1811,Na2TeO3,0.1133,"1,3-dap",0.0362,EtOH,3.9562,water,5.0949,110,120,no,5,no,1,3,
dh56.6,V2O5,0.1823,Na2TeO3,0.1185,"1,4-dab",0.087,EtOH,3.9434,water,5.0981,110,120,no,10,no,1,4,
dh56.7,V2O5,0.1809,Na2TeO3,0.117,"1,4-dab",0.0976,EtOH,3.9609,water,5.0898,110,120,no,5,no,1,3,
dh56.8,V2O5,0.1806,Na2TeO3,0.1146,"1,4-dab",0.0426,EtOH,3.9538,water,5.221,110,120,no,5,no,2,3,
dh56.9,V2O5,0.1851,Na2TeO3,0.1131,"1,4-dab",0.0594,EtOH,3.9756,water,5.3154,110,120,no,9,no,1,4,
dh58.1,V2O5,0.186,Na2TeO3,0.1158,"1,4-dab",0.0968,EtOH,4.1544,water,5.2236,110,120,no,10,no,1,4,
dh58.2,V2O5,0.1864,Na2TeO3,0.1141,"1,4-dab",0.0967,EtOH,2.5155,water,2.7302,110,120,no,10,no,1,3,
dh58.3,V2O5,0.1844,Na2TeO3,0.1159,"1,4-dab",0.0647,EtOH,4.0275,water,5.1203,110,120,no,10,no,1,4,
dh58.4,V2O5,0.1814,Na2TeO3,0.116,"1,4-dab",0.0518,EtOH,2.0403,water,2.6711,110,120,no,11,no,1,3,
dh58.5,V2O5,0.181,Na2TeO3,0.1147,"1,5-dap",0.1074,EtOH,3.9748,water,5.2011,110,120,no,11,no,1,3,
dh58.6,V2O5,0.1801,Na2TeO3,0.1142,"1,5-dap",0.116,EtOH,1.978,water,2.547,110,120,no,11,no,1,3,
dh58.7,V2O5,0.1818,Na2TeO3,0.1136,"1,5-dap",0.0663,EtOH,4.0338,water,5.0019,110,120,no,10,no,1,3,
dh58.8,V2O5,0.1825,Na2TeO3,0.1164,"1,5-dap",0.0627,EtOH,2.019,water,2.7387,110,120,no,11,no,1,3,
dh58.9,V2O5,0.1808,Na2TeO3,0.1165,"1,6-dah",0.123,EtOH,4.0005,water,5.0965,110,120,no,11,no,1,3,
dh58.10,V2O5,0.1807,Na2TeO3,0.1155,"1,6-dah",0.1288,EtOH,1.9668,water,2.5399,110,120,no,10,no,1,3,
dh58.11,V2O5,0.183,Na2TeO3,0.114,"1,6-dah",0.0696,EtOH,3.9622,water,5.0454,110,120,no,10,no,1,4,
dh58.12,V2O5,0.1825,Na2TeO3,0.1145,"1,6-dah",0.09,EtOH,1.9681,water,2.8772,110,120,no,10,no,1,3,
dh60.1,V2O5,0.1844,Na2TeO3,0.231,2-ahep,0.2263,EtOH,4.037,water,5.0267,110,120,no,10,no,0,0,
dh60.2,V2O5,0.1801,Na2TeO3,0.2288,2-ahep,0.2279,EtOH,1.996,water,2.5192,110,120,no,11,no,0,0,
dh60.3,V2O5,0.1805,Na2TeO3,0.1141,2-ahep,0.1176,EtOH,4.0934,water,5.3775,110,120,no,9,no,0,0,
dh60.4,V2O5,0.1845,Na2TeO3,0.1138,2-ahep,0.1305,EtOH,1.9836,water,0.2724,110,120,no,9,no,0,0,
dh60.5,V2O5,0.1838,Na2TeO3,0.2293,2-ahep,0.1204,EtOH,3.9804,water,5.0762,110,120,no,9,no,0,0,
dh60.6,V2O5,0.1808,Na2TeO3,0.2283,1-methylheptamine,0.2598,EtOH,3.995,water,5.0147,110,120,no,9,no,0,0,
dh60.7,V2O5,0.18,Na2TeO3,0.23,1-methylheptamine,0.2627,EtOH,2.4736,water,2.5701,110,120,no,11,no,0,0,
dh60.8,V2O5,0.184,Na2TeO3,0.1175,1-methylheptamine,0.1264,EtOH,3.9455,water,5.0479,110,120,no,9,no,0,0,
dh60.9,V2O5,0.1859,Na2TeO3,0.136,1-methylheptamine,0.1301,EtOH,1.9722,water,2.5629,110,120,no,9,no,0,0,
dh60.10,V2O5,0.1832,Na2TeO3,0.25,1-methylheptamine,0.1331,EtOH,4.6343,water,5.0415,110,120,no,10,no,0,0,
dh64.1,V2O5,0.1852,TeO2,0.0906,"1,4-dab",0.064,EtOH,3.9941,water,5.0185,110,144,no,9,no,2,3,
dh64.2,V2O5,0.1809,TeO2,0.0893,"1,4-dab",0.0513,EtOH,2.098,water,5.0582,110,144,no,9,no,1,3,
dh64.3,NaVO3,0.25,TeO2,0.0825,"1,4-dab",0.0575,EtOH,4.0211,water,5.0298,110,144,no,9,no,1,3,
dh64.4,NaVO3,0.25,TeO2,0.0844,"1,4-dab",0.0485,EtOH,1.9883,water,2.5761,110,144,no,11,no,2,4,
dh64.5,V2O5,0.1811,TeO2,0.0807,"1,6-dah",0.1197,EtOH,4.1169,water,5.0932,110,144,no,10,no,2,4,
dh64.6,V2O5,0.1828,TeO2,0.0983,"1,6-dah",0.1218,EtOH,3.9908,water,5.0269,110,144,no,10,no,1,4,
dh64.7,NaVO3,0.2472,TeO2,0.0865,"1,6-dah",0.1386,EtOH,3.9628,water,5.0208,110,144,no,11,no,2,3,
dh64.8,NaVO3,0.2451,TeO2,0.0856,"1,6-dah",0.0675,EtOH,4.088,water,5.1022,110,144,no,11,no,2,3,
dh64.9,V2O5,0.182,TeO2,0.0803,2-ahep,0.128,EtOH,3.9476,water,5.2177,110,144,no,8,no,1,3,
dh64.10,V2O5,0.1821,TeO2,0.104,2-ahep,0.1175,EtOH,1.9722,water,2.5611,110,144,no,8,no,1,3,
dh64.11,NaVO3,0.2469,TeO2,0.0886,2-ahep,0.1128,EtOH,4.0627,water,5.1545,110,144,no,10,no,1,4,
dh64.12,NaVO3,0.2408,TeO2,0.1254,2-ahep,0.1188,EtOH,1.9851,water,2.5384,110,144,no,11,no,1,4,
dh64.13,V2O5,0.1811,TeO2,0.0856,2-aoct,0.1306,EtOH,4.0056,water,5.0302,110,144,no,8,no,1,3,
dh64.14,V2O5,0.1818,TeO2,0.086,2-aoct,0.1244,EtOH,1.9876,water,3.6038,110,144,no,8,no,1,3,
dh64.15,NaVO3,0.2466,TeO2,0.0807,2-aoct,0.1323,EtOH,4.031,water,5.0587,110,144,no,10,no,1,4,
dh64.16,NaVO3,0.2436,TeO2,0.0897,2-aoct,0.1267,EtOH,1.9788,water,2.543,110,144,no,11,no,1,4,
dh67.1,V2O5,0.1829,Na2TeO3,0.1171,aqnHCl,0.2002,EtOH,3.9743,water,5.1485,x,x,no,7,no,1,3,
dh67.2,V2O5,0.1829,Na2TeO3,0.1148,aqnHCl,0.1993,EtOH,2.0573,water,2.5836,x,x,no,7,no,1,3,
dh67.3,V2O5,0.1844,Na2TeO3,0.1159,aqnHCl,0.1995,EtOH,4.0394,water,5.083,x,x,no,4,no,2,2,
dh67.4,V2O5,0.1819,Na2TeO3,0.1143,aqnHCl,0.3977,EtOH,3.9636,water,5.0871,x,x,no,6,no,1,3,
dh67.5,V2O5,0.1814,Na2TeO3,0.1169,2-mpip,0.0992,EtOH,3.9777,water,5.0797,x,x,no,10,no,1,4,
dh67.6,V2O5,0.181,Na2TeO3,0.1165,2-mpip,0.1069,EtOH,1.9925,water,2.5007,x,x,no,10,no,1,4,
dh67.7,V2O5,0.182,Na2TeO3,0.1162,2-mpip,0.1106,EtOH,4.1591,water,5.1671,x,x,no,7,no,1,3,
dh67.8,V2O5,0.1819,Na2TeO3,0.1127,2-mpip,0.2009,EtOH,4.2539,water,5.3061,x,x,no,10,no,1,4,
dh69.1,NaVTeO3,0.1936,"1,4-dab",8.074,water,5.1347,EtOH,4.1911,x,-1,110,120,no,9,no,0,0,
dh69.2,NaVTeO3,0.1909,"1,4-dab",0.8232,water,5.0011,EtOH,3.9712,x,-1,110,120,no,3,no,0,0,
dh69.3,NaVTeO3,0.1885,"1,4-dab",0.8617,water,2.6049,EtOH,2.0195,x,-1,110,120,no,9,no,0,0,
dh69.4,NaVTeO3,0.1965,"1,4-dab",0.8217,water,2.5515,EtOH,2.1005,x,-1,110,120,no,7,no,0,0,
dh69.5,NaVTeO3,0.1402,"1,4-dab",1.0979,water,3.1138,EtOH,3.1215,x,-1,110,120,no,10,no,0,0,
eg13.1,Na2TeO3,0.2797,NaVO3,0.1571,"1,6-dah",0.0933,water,6.034,x,-1,90,x,no,8,no,0,0,
eg13.2,Na2TeO3,0.2684,NaVO3,0.1454,tmed,0.1709,water,6.11,x,-1,90,x,no,8,no,0,0,
eg13.3,Na2TeO3,0.2607,NaVO3,0.1635,"2,5-dmpip",0.1341,water,6.064,x,-1,90,x,no,8,no,2,3,
eg13.4,Na2TeO3,0.2789,NaVO3,0.1532,R-aqnHCl,0.1667,water,6.16,x,-1,90,x,no,8,no,2,4,
eg13.5,Na2TeO3,0.2789,NaVO3,0.162,bapp,0.1749,water,6.077,x,-1,90,x,no,8,no,0,0,
eg13.6,Na2TeO3,0.271,NaVO3,0.1516,aepp,0.1063,water,6.0634,x,-1,90,x,no,8,no,0,0,
eg15.1,Na2TeO3,0.29,NaVO3,0.1566,R-aqnHCl,0.1619,water,6,x,-1,90,60,no,8,no,0,0,
eg15.2,Na2TeO3,0.2759,NaVO3,0.0747,R-aqnHCl,0.1678,water,6,x,-1,90,60,no,8,no,0,0,
eg15.3,Na2TeO3,0.1657,NaVO3,0.1507,R-aqnHCl,0.1639,water,6,x,-1,90,60,no,8,no,0,0,
eg15.4,Na2TeO3,0.2775,NaVO3,0.1568,bapp,0.1647,water,6,x,-1,90,60,no,8,no,0,0,
eg15.5,Na2TeO3,0.2735,NaVO3,0.0772,bapp,0.1649,water,6,x,-1,90,60,no,8,no,0,0,
eg15.6,Na2TeO3,0.1448,NaVO3,0.1528,bapp,0.1704,water,6,x,-1,90,60,no,8,no,0,0,
eg15.7,Na2TeO3,0.284,NaVO3,0.1557,aepp,0.1055,water,6,x,-1,90,60,no,8,no,0,0,
eg15.8,Na2TeO3,0.2704,NaVO3,0.0764,aepp,0.1287,water,6,x,-1,90,60,no,8,no,0,0,
eg15.9,Na2TeO3,0.1337,NaVO3,0.1615,aepp,0.1159,water,6,x,-1,90,60,no,8,no,0,0,
eg18.1,Na2TeO3,0.276,NaVO3,0.1554,"1,6-dah",0.09352,water,6,x,-1,90,x,no,8,no,2,4,
eg18.2,Na2TeO3,0.2879,NaVO3,0.112,"1,6-dah",0.093031,water,6,x,-1,90,x,no,8,no,1,4,
eg18.3,Na2TeO3,0.1349,NaVO3,0.156,"1,6-dah",0.112,water,6,x,-1,90,x,no,8,no,2,3,
eg18.4,Na2TeO3,0.2738,NaVO3,0.1449,tmed,0.1372,water,6,x,-1,90,x,no,8,no,1,4,
eg18.5,Na2TeO3,0.2736,NaVO3,0.0766,tmed,0.1365,water,6,x,-1,90,x,no,8,no,2,3,
eg18.6,Na2TeO3,0.141,NaVO3,0.1416,tmed,0.141,water,6,x,-1,90,x,no,8,no,2,4,
eg18.7,Na2TeO3,0.272,NaVO3,0.1504,"2,5-dmpip",0.1347,water,6,x,-1,90,x,no,8,no,0,0,
eg18.8,Na2TeO3,0.2716,NaVO3,0.0868,"2,5-dmpip",0.1358,water,6,x,-1,90,x,no,8,no,0,0,
eg18.9,Na2TeO3,0.1368,NaVO3,0.1488,"2,5-dmpip",0.1331,water,6,x,-1,90,x,no,8,no,0,0,
eg20.1,Na2TeO3,0.2754,NaVO3,0.161,R-aqnHCl,0.1649,water,6.3,x,-1,90,x,no,8,no,0,0,
eg20.2,Na2TeO3,0.2833,NaVO3,0.1512,R-aqnHCl,0.1663,water,6.08,x,-1,90,x,no,8,no,0,0,
eg20.3,Na2TeO3,0.2736,NaVO3,0.1508,R-aqnHCl,0.1665,water,6.2,x,-1,90,x,no,8,no,0,0,
eg21.1,Na2TeO3,0.273,NaVO3,0.151,R-aqnHCl,0.1635,water,6,x,-1,90,60,no,8,no,0,0,
eg21.2,Na2TeO3,0.1407,NaVO3,0.15,R-aqnHCl,0.1689,water,6,x,-1,90,60,no,8,no,0,0,
eg21.3,Na2TeO3,0.2725,NaVO3,0.0747,R-aqnHCl,0.171,water,6,x,-1,90,60,no,8,no,0,0,
eg21.4,Na2TeO3,0.1271,NaVO3,0.1508,R-aqnHCl,0.164,water,6,x,-1,90,60,no,8,no,0,0,
eg21.5,Na2TeO3,0.2723,NaVO3,0.0765,R-aqnHCl,0.1623,water,6,x,-1,90,60,no,8,no,0,0,
eg21.6,Na2TeO3,0.1115,NaVO3,0.1567,R-aqnHCl,0.1676,water,6,x,-1,90,60,no,8,no,0,0,
eg21.7,Na2TeO3,0.2752,NaVO3,0.0609,R-aqnHCl,0.1651,water,6,x,-1,90,60,no,8,no,0,0,
eg21.8,Na2TeO3,0.0926,NaVO3,0.152,R-aqnHCl,0.1698,water,6,x,-1,90,60,no,8,no,0,0,
eg21.9,Na2TeO3,0.2766,NaVO3,0.0676,R-aqnHCl,0.1636,water,6.15,x,-1,90,60,no,8,no,0,0,
eg21.10,Na2TeO3,0.0821,NaVO3,0.1538,R-aqnHCl,0.201,water,6,x,-1,90,60,no,8,no,0,0,
eg21.11,Na2TeO3,0.2719,NaVO3,0.0448,R-aqnHCl,0.1879,water,6,x,-1,90,60,no,8,no,0,0,
eg21.12,Na2TeO3,0.0666,NaVO3,0.1572,R-aqnHCl,0.1865,water,6,x,-1,90,60,no,8,no,0,0,
eg21.13,Na2TeO3,0.2736,NaVO3,0.0346,R-aqnHCl,0.1649,water,6.03,x,-1,90,60,no,8,no,0,0,
eg21.14,Na2TeO3,0.051,NaVO3,0.1486,R-aqnHCl,0.1623,water,6,x,-1,90,60,no,8,no,0,0,
eg21.15,Na2TeO3,0.2842,NaVO3,0.0298,R-aqnHCl,0.1611,water,6.25,x,-1,90,60,no,8,no,0,0,
eg38.1,R-aqnHCl,0.1857,Na2TeO3,0.167,NaVO3,0.1535,water,6.14,EtOH,0,75,x,no,x,no,1,4,
eg38.2,R-aqnHCl,0.1804,Na2TeO3,0.1669,NaVO3,0.1527,water,6.13,EtOH,0,75,x,no,x,no,2,4,
eg38.3,R-aqnHCl,0.1608,Na2TeO3,0.1645,NaVO3,0.1577,water,4.97,EtOH,0.658,75,x,no,x,no,1,3,
eg38.4,R-aqnHCl,0.1642,Na2TeO3,0.1678,NaVO3,0.1548,water,5.15,EtOH,0.607,75,x,no,x,no,1,3,
eg38.5,R-aqnHCl,0.1646,Na2TeO3,0.1636,NaVO3,0.193,water,4.14,EtOH,1.631,75,x,no,x,no,2,4,
eg38.6,R-aqnHCl,0.162,Na2TeO3,0.163,NaVO3,0.154,water,4.35,EtOH,1.49,75,x,no,x,no,2,3,
eg38.7,R-aqnHCl,0.1614,Na2TeO3,0.1618,NaVO3,0.1567,water,2.99,EtOH,2.27,75,x,no,x,no,2,3,
eg38.8,R-aqnHCl,0.1647,Na2TeO3,0.1679,NaVO3,0.1679,water,3.08,EtOH,2.32,75,x,no,x,no,2,3,
eg38.9,R-aqnHCl,0.167,Na2TeO3,0.1637,NaVO3,0.1514,water,2.05,EtOH,3.35,75,x,no,x,no,1,4,
eg38.10,R-aqnHCl,0.1634,Na2TeO3,0.1641,NaVO3,0.1689,water,2.17,EtOH,3.1,75,x,no,x,no,1,4,
eg38.11,R-aqnHCl,0.165,Na2TeO3,0.1726,NaVO3,0.1533,water,1.09,EtOH,3.92,75,x,no,x,no,2,3,
eg38.12,R-aqnHCl,0.165,Na2TeO3,0.179,NaVO3,0.1585,water,1.09,EtOH,3.88,75,x,no,x,no,2,3,
eg38.13,R-aqnHCl,0.1666,Na2TeO3,0.1692,NaVO3,0.1504,water,0,EtOH,4.7,75,x,no,x,no,2,3,
eg38.14,R-aqnHCl,0.1645,Na2TeO3,0.1692,NaVO3,0.154,water,0,EtOH,x,75,x,no,x,no,2,3,
eg40.1,Na2TeO3,0.163,KVO3,0.1691,R-aqnHCl,0.1709,water,6.237,EtOH,0,x,x,no,x,no,1,3,
eg40.2,Na2TeO3,0.1661,KVO3,0.1772,R-aqnHCl,0.1644,water,6.03,EtOH,0,x,x,no,x,no,2,3,
eg40.3,Na2TeO3,0.1711,KVO3,0.197,R-aqnHCl,0.1633,water,5.02,EtOH,0.871,x,x,no,x,no,2,3,
eg40.4,Na2TeO3,0.1635,KVO3,0.1688,R-aqnHCl,0.1619,water,4.95,EtOH,0.845,x,x,no,x,no,2,3,
eg40.5,Na2TeO3,0.1678,KVO3,0.1714,R-aqnHCl,0.1688,water,3.98,EtOH,1.726,x,x,no,x,no,2,3,
eg40.6,Na2TeO3,0.1725,KVO3,0.1705,R-aqnHCl,0.1646,water,4.166,EtOH,1.654,x,x,no,x,no,2,3,
eg40.7,Na2TeO3,0.1612,KVO3,0.1721,R-aqnHCl,0.1727,water,3.03,EtOH,2.46,x,x,no,x,no,2,3,
eg40.8,Na2TeO3,0.1671,KVO3,0.1719,R-aqnHCl,0.167,water,3.11,EtOH,2.49,x,x,no,x,no,2,3,
eg41.1,,0.1667,NH4VO3,0.1664,R-aqnHCl,0.1568,water,6.13,EtOH,0,x,x,no,x,no,2,4,
eg41.2,,0.1662,NH4VO3,0.1452,R-aqnHCl,0.1696,water,6.13,EtOH,0,x,x,no,x,no,2,4,
eg41.3,,0.172,NH4VO3,0.1827,R-aqnHCl,0.1655,water,5.08,EtOH,0.925,x,x,no,x,no,0,0,
eg41.4,,0.1715,NH4VO3,0.1503,R-aqnHCl,0.1606,water,5.08,EtOH,0.758,x,x,no,x,no,0,0,
eg41.5,,0.1647,NH4VO3,0.1638,R-aqnHCl,0.1666,water,4.32,EtOH,1.63,x,x,no,x,no,1,3,
eg41.6,,0.1664,NH4VO3,0.1466,R-aqnHCl,0.1612,water,4.12,EtOH,1.679,x,x,no,x,no,2,4,
eg41.7,,0.1703,NH4VO3,0.1397,R-aqnHCl,0.1697,water,3.069,EtOH,2.317,x,x,no,x,no,1,4,
eg41.8,,0.1619,NH4VO3,0.1509,R-aqnHCl,0.1817,water,3.07,EtOH,2.236,x,x,no,x,no,1,4,
eg43.1,,0.1669,NaVO3,0.1592,R-aqnHCl,0.1616,x,-1,x,-1,x,x,no,x,no,0,0,
eg43.2,,0.164,NaVO3,0.1739,R-aqnHCl,0.1704,x,-1,x,-1,x,x,no,x,no,0,0,
eg43.3,,0.187,NaVO3,0.1547,R-aqnHCl,0.1663,x,-1,x,-1,x,x,no,x,no,0,0,
eg43.4,,0.178,NaVO3,0.1556,R-aqnHCl,0.1614,x,-1,x,-1,x,x,no,x,no,0,0,
eg43.5,,0.1792,NaVO3,0.1549,R-aqnHCl,0.161,x,-1,x,-1,x,x,no,x,no,0,0,
eg43.6,,0.1626,NaVO3,0.1557,S-aqnHCl,0.1641,x,-1,x,-1,x,x,no,x,no,0,0,
eg43.7,,0.1645,NaVO3,0.1571,S-aqnHCl,0.1678,x,-1,x,-1,x,x,no,x,no,0,0,
eg43.8,,0.1751,NaVO3,0.1629,S-aqnHCl,0.1491,x,-1,x,-1,x,x,no,x,no,0,0,
eg43.9,,0.1801,NaVO3,0.1814,S-aqnHCl,0.1618,x,-1,x,-1,x,x,no,x,no,0,0,
eg43.10,,0.1662,NaVO3,0.1584,S-aqnHCl,0.1628,x,-1,x,-1,x,x,no,x,no,0,0,
eg43.11,,0.1706,NaVO3,0.1602,S-aqnHCl,0.1666,x,-1,x,-1,x,x,no,x,no,0,0,
eg43.12,,0.168,NaVO3,0.1679,S-aqnHCl,0.1624,x,-1,x,-1,x,x,no,x,no,0,0,
eg43.13,,0.1698,NaVO3,0.1868,S-aqnHCl,0.1651,x,-1,x,-1,x,x,no,x,no,0,0,
eg43.14,,0.1653,NaVO3,0.1624,S-aqnHCl,0.1716,x,-1,x,-1,x,x,no,x,no,0,0,
eg43.15,,0.1663,NaVO3,0.1544,S-aqnHCl,0.1705,x,-1,x,-1,x,x,no,x,no,0,0,
eg45.1,Na2TeO3,0.2738,NaVO3,0.1401,"1,6-dah",0.1107,water,5.96,x,-1,x,x,no,8,no,0,0,
eg45.2,Na2TeO3,0.2715,NaVO3,0.1431,"1,6-dah",0.0936,water,5.96,x,-1,x,x,no,8,no,0,0,
eg45.3,Na2TeO3,0.2583,NaVO3,0.1444,"1,6-dah",0.119,water,5.97,x,-1,x,x,no,8,no,0,0,
eg45.4,Na2TeO3,0.2674,NaVO3,0.141,"1,6-dah",0.1028,water,6.25,x,-1,x,x,no,8,no,0,0,
eg45.5,Na2TeO3,0.2613,NaVO3,0.14,"1,6-dah",0.1028,water,6.1,x,-1,x,x,no,8,no,0,0,
eg45.6,Na2TeO3,0.2593,NaVO3,0.1757,"1,6-dah",0.1026,water,6.179,x,-1,x,x,no,8,no,0,0,
eg45.7,Na2TeO3,0.2704,NaVO3,0.1453,"1,6-dah",0.0918,water,6.03,x,-1,x,x,no,8,no,0,0,
eg45.8,Na2TeO3,0.2687,NaVO3,0.1626,"1,6-dah",0.1285,water,6.01,x,-1,x,x,no,8,no,0,0,
eg45.9,Na2TeO3,0.266,NaVO3,0.1466,"1,6-dah",0.1076,water,6.05,x,-1,x,x,no,8,no,0,0,
eg45.10,Na2TeO3,0.2786,NaVO3,0.1472,"1,6-dah",0.0955,water,6.17,x,-1,x,x,no,8,no,0,0,
eg46.1,Na2TeO3,0.2645,NaVO3,0.1448,tmed,0.1383,water,6.08,x,-1,x,x,no,8,no,0,0,
eg46.2,Na2TeO3,0.26,NaVO3,0.1498,tmed,0.1405,water,6.22,x,-1,x,x,no,8,no,0,0,
eg46.3,Na2TeO3,0.269,NaVO3,0.1496,tmed,0.1408,water,6.04,x,-1,x,x,no,8,no,0,0,
eg46.4,Na2TeO3,0.2705,NaVO3,0.1412,tmed,0.15,water,6.19,x,-1,x,x,no,8,no,0,0,
eg46.5,Na2TeO3,0.2624,NaVO3,0.1545,tmed,0.1407,water,6.09,x,-1,x,x,no,8,no,0,0,
eg46.6,Na2TeO3,0.2587,NaVO3,0.1468,tmed,0.1316,water,6.18,x,-1,x,x,no,8,no,0,0,
eg46.7,Na2TeO3,0.2595,NaVO3,0.1432,tmed,0.1367,water,6,x,-1,x,x,no,8,no,0,0,
eg46.8,Na2TeO3,0.2769,NaVO3,0.1461,tmed,0.1414,water,6,x,-1,x,x,no,8,no,0,0,
eg46.9,Na2TeO3,0.2726,NaVO3,0.155,tmed,0.1371,water,6.07,x,-1,x,x,no,8,no,0,0,
eg46.10,Na2TeO3,0.266,NaVO3,0.1423,tmed,0.1365,water,5.99,x,-1,x,x,no,8,no,0,0,
eg48.1,Na2TeO3,0.2693,NaVO3,0.1445,tmed,0.14,water,5.98,x,-1,90,x,no,8,no,0,0,
eg48.2,Na2TeO3,0.2649,NaVO3,0.1493,tmed,0.1366,water,6.01,x,-1,90,x,no,8,no,0,0,
eg48.3,Na2TeO3,0.2657,NaVO3,0.1565,tmed,0.1428,water,6.02,x,-1,90,x,no,8,no,0,0,
eg48.4,Na2TeO3,0.2654,NaVO3,0.146,tmed,0.1306,water,6.09,x,-1,90,x,no,8,no,0,0,
eg48.5,Na2TeO3,0.2621,NaVO3,0.1753,tmed,0.1378,water,6.04,x,-1,90,x,no,8,no,0,0,
eg48.6,Na2TeO3,0.269,NaVO3,0.1552,tmed,0.1338,water,6.19,x,-1,90,x,no,8,no,0,0,
eg48.7,Na2TeO3,0.2636,NaVO3,0.1446,tmed,0.1464,water,6.07,x,-1,90,x,no,8,no,0,0,
eg48.8,Na2TeO3,0.2612,NaVO3,0.1449,tmed,0.1348,water,6.01,x,-1,90,x,no,8,no,0,0,
eg48.9,Na2TeO3,0.2637,NaVO3,0.1469,tmed,0.1468,water,6.04,x,-1,90,x,no,8,no,0,0,
eg48.10,Na2TeO3,0.2682,NaVO3,0.1457,tmed,0.1692,water,6.22,x,-1,90,x,no,8,no,0,0,
eg48.11,Na2TeO3,0.2643,NaVO3,0.1486,tmed,0.1377,water,6.14,x,-1,90,x,no,8,no,0,0,
eg48.12,Na2TeO3,0.2642,NaVO3,0.145,tmed,0.1398,water,6.06,x,-1,90,x,no,8,no,0,0,
eg48.13,Na2TeO3,0.2658,NaVO3,0.1546,tmed,0.1417,water,6.11,x,-1,90,x,no,8,no,0,0,
eg48.14,Na2TeO3,0.264,NaVO3,0.1478,tmed,0.1531,water,6.15,x,-1,90,x,no,8,no,0,0,
eg48.15,Na2TeO3,0.2681,NaVO3,0.1461,tmed,0.1334,water,6.06,x,-1,90,x,no,8,no,0,0,
eg48.16,Na2TeO3,0.2644,NaVO3,0.1483,tmed,0.1361,water,6.04,x,-1,90,x,no,8,no,0,0,
eg50.1,Na2TeO3,0.2622,NaVO3,0.149,"1,6-dah",0.1041,water,6.06,x,-1,x,x,no,8,no,0,0,
eg50.2,Na2TeO3,0.2696,NaVO3,0.1463,"1,6-dah",0.1042,water,5.97,x,-1,x,x,no,8,no,0,0,
eg50.3,Na2TeO3,0.27,NaVO3,0.1563,"1,6-dah",0.0922,water,6.18,x,-1,x,x,no,8,no,0,0,
eg50.4,Na2TeO3,0.2685,NaVO3,0.151,"1,6-dah",0.098,water,6,x,-1,x,x,no,8,no,0,0,
eg50.5,Na2TeO3,0.267,NaVO3,0.1554,"1,6-dah",0.0935,water,6.02,x,-1,x,x,no,8,no,0,0,
eg50.6,Na2TeO3,0.2628,NaVO3,0.1428,"1,6-dah",0.0974,water,6.21,x,-1,x,x,no,9,no,0,0,
eg50.7,Na2TeO3,0.2634,NaVO3,0.151,"1,6-dah",0.0978,water,6.18,x,-1,x,x,no,8,no,0,0,
eg50.8,Na2TeO3,0.2648,NaVO3,0.1409,"1,6-dah",0.105,water,6.05,x,-1,x,x,no,8,no,0,0,
eg50.9,Na2TeO3,0.2624,NaVO3,0.1432,"1,6-dah",0.114,water,6.03,x,-1,x,x,no,7,no,0,0,
eg50.10,Na2TeO3,0.2619,NaVO3,0.1605,"1,6-dah",0.0911,water,6.27,x,-1,x,x,no,8,no,0,0,
eg50.11,Na2TeO3,0.2696,NaVO3,0.145,"1,6-dah",0.0925,water,5.98,x,-1,x,x,no,8,no,0,0,
eg50.12,Na2TeO3,0.2665,NaVO3,0.1419,"1,6-dah",0.0967,water,6.14,x,-1,x,x,no,8,no,0,0,
eg50.13,Na2TeO3,0.2621,NaVO3,0.143,"1,6-dah",0.0976,water,6.04,x,-1,x,x,no,8,no,0,0,
eg50.14,Na2TeO3,0.2686,NaVO3,0.1559,"1,6-dah",0.1112,water,6.25,x,-1,x,x,no,8,no,0,0,
eg50.15,Na2TeO3,0.2727,NaVO3,0.1472,"1,6-dah",0.1161,water,6.06,x,-1,x,x,no,8,no,0,0,
eg50.16,Na2TeO3,0.2716,NaVO3,0.1482,"1,6-dah",0.0922,water,5.98,x,-1,x,x,no,8,no,0,0,
eg58.1,Na2TeO3,0.2738,NaVO3,0.1449,"1,6-dah",0.1102,water,6.02,x,-1,x,x,no,x,no,0,0,
eg58.2,Na2TeO3,0.2701,NaVO3,0.1478,"1,6-dah",0.108,water,6.34,x,-1,x,x,no,x,no,0,0,
eg58.3,Na2TeO3,0.2608,NaVO3,0.1429,"1,6-dah",0.1038,water,6.34,x,-1,x,x,no,x,no,0,0,
eg58.4,Na2TeO3,0.271,NaVO3,0.1503,"1,6-dah",0.1025,water,6.09,x,-1,x,x,no,x,no,0,0,
eg58.5,Na2TeO3,0.2642,NaVO3,0.1557,"1,6-dah",0.0994,water,6.07,x,-1,x,x,no,x,no,0,0,
eg58.6,Na2TeO3,0.2609,NaVO3,0.1447,"1,6-dah",0.1016,water,5.981,x,-1,x,x,no,x,no,0,0,
eg59.1,Na2TeO3,0.2748,NaVO3,0.147,tmed,0.1538,water,6.06,x,-1,x,x,no,x,no,0,0,
eg59.2,Na2TeO3,0.2686,NaVO3,0.1478,tmed,0.1412,water,6.05,x,-1,x,x,no,x,no,0,0,
eg59.3,Na2TeO3,0.2694,NaVO3,0.1528,tmed,0.1376,water,6.19,x,-1,x,x,no,x,no,0,0,
eg59.4,Na2TeO3,0.2771,NaVO3,0.1704,tmed,0.1705,water,6.02,x,-1,x,x,no,x,no,0,0,
eg59.5,Na2TeO3,0.279,NaVO3,0.151,tmed,0.1346,water,6.13,x,-1,x,x,no,x,no,0,0,
eg59.6,Na2TeO3,0.2859,NaVO3,0.1479,tmed,0.1499,water,6.587,x,-1,x,x,no,x,no,0,0,
eg60.1,Na2TeO3,0.2685,NaVO3,0.161,"1,6-dah",0.1154,tmed,0.1322,water,6.05,x,x,no,x,no,1,4,
eg60.2,Na2TeO3,0.276,NaVO3,0.1981,"1,6-dah",0.1032,tmed,0.14,water,6,x,x,no,x,no,1,4,
eg60.3,Na2TeO3,0.2736,NaVO3,0.1021,"1,6-dah",0.0547,tmed,0.0616,water,6.37,x,x,no,x,no,1,4,
eg60.4,Na2TeO3,0.2695,NaVO3,0.1504,"1,6-dah",0.0505,tmed,0.0702,water,6.04,x,x,no,x,no,1,4,
eg62.1,Na2TeO3,0.265,NaVO3,0.1475,tmed,0.143,water,6.05,x,-1,x,x,no,x,no,0,0,
eg62.2,Na2TeO3,0.2661,NaVO3,0.1556,tmed,0.1495,water,5.99,x,-1,x,x,no,x,no,0,0,
eg62.3,Na2TeO3,0.2651,NaVO3,0.1401,tmed,0.1277,water,6.04,x,-1,x,x,no,x,no,0,0,
eg62.4,Na2TeO3,0.2834,NaVO3,0.1792,tmed,0.1521,water,6.03,x,-1,x,x,no,x,no,0,0,
eg62.5,Na2TeO3,0.2553,NaVO3,0.1335,tmed,0.1456,water,6.06,x,-1,x,x,no,x,no,0,0,
eg62.6,Na2TeO3,0.2757,NaVO3,0.1525,tmed,0.1422,water,6.01,x,-1,x,x,no,x,no,0,0,
eg62.7,Na2TeO3,0.2922,NaVO3,0.1723,tmed,0.1393,water,6.08,x,-1,x,x,no,x,no,0,0,
eg62.8,Na2TeO3,0.2786,NaVO3,0.1744,tmed,0.1419,water,6.13,x,-1,x,x,no,x,no,0,0,
eg62.9,Na2TeO3,0.2843,NaVO3,0.1525,tmed,0.1421,water,6.2,x,-1,x,x,no,x,no,0,0,
eg62.10,Na2TeO3,0.255,NaVO3,0.1434,tmed,0.1475,water,6.33,x,-1,x,x,no,x,no,0,0,
eg62.11,Na2TeO3,0.2655,NaVO3,0.1413,tmed,0.1433,water,6.14,x,-1,x,x,no,x,no,0,0,
eg62.12,Na2TeO3,0.2659,NaVO3,0.1523,tmed,0.1549,water,6,x,-1,x,x,no,x,no,0,0,
eg62.13,Na2TeO3,0.2797,NaVO3,0.1408,tmed,0.1412,water,6.1,x,-1,x,x,no,x,no,0,0,
eg62.14,Na2TeO3,0.274,NaVO3,0.1474,tmed,0.1515,water,6.1,x,-1,x,x,no,x,no,0,0,
eg62.15,Na2TeO3,0.273,NaVO3,0.1718,tmed,0.1742,water,6,x,-1,x,x,no,x,no,0,0,
eg63.1,V2O5,0.1825,Na2TeO3,0.107,en,0.0521,water,5.65,EtOH,4.24,x,x,no,x,no,0,0,
eg63.2,V2O5,0.1857,Na2TeO3,0.1295,en,0.0613,water,5.06,EtOH,3.9169,x,x,no,x,no,0,0,
eg63.3,V2O5,0.1976,Na2TeO3,0.121,en,0.0572,water,0.5217,EtOH,3.984,x,x,no,x,no,0,0,
eg63.4,V2O5,0.1917,Na2TeO3,0.1157,en,0.264,water,5.2,EtOH,3.98,x,x,no,x,no,0,0,
eg63.5,V2O5,0.184,Na2TeO3,0.114,en,0.0651,water,5.09,EtOH,3.96,x,x,no,x,no,0,0,
eg63.5.5,V2O5,0.18,Na2TeO3,0.152,en,0.0588,water,5.4,EtOH,4.03,x,x,no,x,no,0,0,
eg63.6,V2O5,0.2,Na2TeO3,0.117,pip,0.041,water,5.16,EtOH,4.02,x,x,no,x,no,0,0,
eg63.7,V2O5,0.1989,Na2TeO3,0.1213,pip,0.0589,water,5.04,EtOH,3.99,x,x,no,x,no,0,0,
eg63.8,V2O5,0.1843,Na2TeO3,0.1198,pip,0.0781,water,5.07,EtOH,3.98,x,x,no,x,no,0,0,
eg63.9,V2O5,0.1875,Na2TeO3,0.1489,pip,0.0621,water,5.06,EtOH,3.92,x,x,no,x,no,0,0,
eg63.10,V2O5,0.1816,Na2TeO3,0.1164,pip,0.0527,water,5.09,EtOH,3.8,x,x,no,x,no,0,0,
eg63.10.5,V2O5,0.188,Na2TeO3,0.145,pip,0.0596,water,5.17,EtOH,4.25,x,x,no,x,no,0,0,
eg63.11,NaVO3,0.1583,Na2TeO3,0.259,deta,0.1269,water,6.21,x,-1,x,x,no,x,no,0,0,
eg63.12,NaVO3,0.1561,Na2TeO3,0.2604,deta,0.1326,water,6.08,x,-1,x,x,no,x,no,0,0,
eg63.13,NaVO3,0.1731,Na2TeO3,0.267,deta,0.1276,water,6.19,x,-1,x,x,no,x,no,0,0,
eg69.1,Na2TeO3,0.2672,NaVO3,0.1516,tmed,0.1336,water,6.06,x,-1,x,x,no,x,no,0,0,
eg69.2,Na2TeO3,0.2684,NaVO3,0.1667,tmed,0.1798,water,6.12,x,-1,x,x,no,x,no,0,0,
eg69.3,Na2TeO3,0.2686,NaVO3,0.1451,tmed,0.1351,water,6,x,-1,x,x,no,x,no,0,0,
eg69.4,Na2TeO3,0.2651,NaVO3,0.1481,tmed,0.1417,water,6.05,x,-1,x,x,no,x,no,0,0,
eg69.5,Na2TeO3,0.2667,NaVO3,0.1429,tmed,0.146,water,6.1797,x,-1,x,x,no,x,no,0,0,
eg69.6,Na2TeO3,0.271,NaVO3,0.2048,tmed,0.1373,water,6.06,x,-1,x,x,no,x,no,0,0,
eg69.7,Na2TeO3,0.272,NaVO3,0.1615,tmed,0.137,water,6.067,x,-1,x,x,no,x,no,0,0,
eg69.8,Na2TeO3,0.2724,NaVO3,0.1539,tmed,0.1494,water,6.108,x,-1,x,x,no,x,no,0,0,
eg69.9,Na2TeO3,0.2497,NaVO3,0.1401,tmed,0.1377,water,6.198,x,-1,x,x,no,x,no,0,0,
eg69.10,Na2TeO3,0.2617,NaVO3,0.1559,tmed,0.1324,water,6.1767,x,-1,x,x,no,x,no,0,0,
eg69.11,Na2TeO3,0.2644,NaVO3,0.1467,tmed,0.1381,water,6.35,x,-1,x,x,no,x,no,0,0,
eg69.12,Na2TeO3,0.2603,NaVO3,0.1604,tmed,0.1356,water,6.08,x,-1,x,x,no,x,no,0,0,
eg69.13,Na2TeO3,0.2574,NaVO3,0.2087,tmed,0.1568,water,6.03,x,-1,x,x,no,x,no,0,0,
eg69.14,Na2TeO3,0.2666,NaVO3,0.2016,tmed,0.1372,water,6.09,x,-1,x,x,no,x,no,0,0,
eg69.15,Na2TeO3,0.2558,NaVO3,0.1376,tmed,0.1342,water,6.07,x,-1,x,x,no,x,no,0,0,
eg69.16,Na2TeO3,0.2778,NaVO3,0.1583,tmed,0.15,water,6.04,x,-1,x,x,no,x,no,0,0,
eg69.17,Na2TeO3,0.2604,NaVO3,0.1507,tmed,0.1627,water,6.27,x,-1,x,x,no,x,no,0,0,
eg78.1,Na2TeO3,0.1734,Na2VO3,0.1615,R-aqnHCl,0.1791,x,-1,x,-1,x,x,no,x,no,0,0,
eg78.2,Na2TeO3,0.1748,Na2VO3,0.1639,R-aqnHCl,0.1648,x,-1,x,-1,x,x,no,x,no,0,0,
eg78.3,Na2TeO3,0.1921,Na2VO3,0.1683,R-aqnHCl,0.164,x,-1,x,-1,x,x,no,x,no,0,0,
eg78.4,Na2TeO3,0.1668,Na2VO3,0.1683,R-aqnHCl,0.1775,x,-1,x,-1,x,x,no,x,no,0,0,
eg78.5,Na2TeO3,0.1661,Na2VO3,0.1552,R-aqnHCl,0.1658,x,-1,x,-1,x,x,no,x,no,0,0,
eg78.6,Na2TeO3,0.1767,Na2VO3,0.2012,R-aqnHCl,0.1815,x,-1,x,-1,x,x,no,x,no,0,0,
eg78.7,Na2TeO3,0.1792,Na2VO3,0.1645,S-aqnHCl,0.1704,x,-1,x,-1,x,x,no,x,no,0,0,
eg78.8,Na2TeO3,0.113,Na2VO3,0.0953,S-aqnHCl,0.1034,x,-1,x,-1,x,x,no,x,no,0,0,
eg79.1,Na2TeO3,0.2761,NaVO3,0.1485,tmed,0.1393,water,6.5,x,-1,x,x,no,x,no,0,0,
eg79.2,Na2TeO3,0.2627,NaVO3,0.1716,tmed,0.1394,water,6.19,x,-1,x,x,no,x,no,0,0,
eg79.3,Na2TeO3,0.2607,NaVO3,0.1451,tmed,0.131,water,6.28,x,-1,x,x,no,x,no,0,0,
eg79.4,Na2TeO3,0.2611,NaVO3,0.1575,tmed,0.1394,water,6.29,x,-1,x,x,no,x,no,0,0,
eg79.5,Na2TeO3,0.2628,NaVO3,0.1755,tmed,0.1348,water,6.24,x,-1,x,x,no,x,no,0,0,
eg79.6,Na2TeO3,0.2719,NaVO3,0.1887,tmed,0.1375,water,6.18,x,-1,x,x,no,x,no,0,0,
eg79.7,Na2TeO3,0.2625,NaVO3,0.1741,tmed,0.1325,water,6.26,x,-1,x,x,no,x,no,0,0,
eg79.8,Na2TeO3,0.2719,NaVO3,0.1516,tmed,0.1333,water,6.19,x,-1,x,x,no,x,no,0,0,
eg79.9,Na2TeO3,0.2565,NaVO3,0.1536,tmed,0.1455,water,5.99,x,-1,x,x,no,x,no,0,0,
eg79.10,Na2TeO3,0.2723,NaVO3,0.1839,tmed,0.1348,water,6.22,x,-1,x,x,no,x,no,0,0,
eg79.11,Na2TeO3,0.2651,NaVO3,0.1503,tmed,0.1515,water,6.7,x,-1,x,x,no,x,no,0,0,
eg79.12,Na2TeO3,0.2724,NaVO3,0.164,tmed,0.1407,water,6.33,x,-1,x,x,no,x,no,0,0,
eg79.13,Na2TeO3,0.2856,NaVO3,0.1533,tmed,0.158,water,6.15,x,-1,x,x,no,x,no,0,0,
eg79.14,Na2TeO3,0.2796,NaVO3,0.1345,tmed,0.1491,water,6.32,x,-1,x,x,no,x,no,0,0,
eg79.15,Na2TeO3,0.3121,NaVO3,0.216,tmed,0.1883,water,6.25,x,-1,x,x,no,x,no,0,0,
eg79.16,Na2TeO3,0.2704,NaVO3,0.1321,tmed,0.1459,water,6.399,x,-1,x,x,no,x,no,0,0,
eg79.17,Na2TeO3,0.256,NaVO3,0.139,tmed,0.1331,water,6.195,x,-1,x,x,no,x,no,0,0,
eg79.18,Na2TeO3,0.3067,NaVO3,0.1441,tmed,0.141,water,6.2,x,-1,x,x,no,x,no,0,0,
eg79.19,Na2TeO3,0.2567,NaVO3,0.1496,tmed,0.1475,water,6.22,x,-1,x,x,no,x,no,0,0,
eg79.20,Na2TeO3,0.2527,NaVO3,0.1682,tmed,0.1816,water,6.36,x,-1,x,x,no,x,no,0,0,
eg79.22,Na2TeO3,0.2687,NaVO3,0.1408,en,0.0895,water,6.19,x,-1,x,x,no,x,no,0,0,
eg79.23,Na2TeO3,0.2632,NaVO3,0.1368,en,0.089,water,6.239,x,-1,x,x,no,x,no,0,0,
eg79.24,Na2TeO3,0.2586,NaVO3,0.1803,en,0.0862,water,6.07,x,-1,x,x,no,x,no,0,0,
eg79.25,Na2TeO3,0.2641,NaVO3,0.1432,en,0.0799,water,6.23,x,-1,x,x,no,x,no,0,0,
eg79.26,Na2TeO3,0.2731,NaVO3,0.1554,deta,0.1746,water,6.14,x,-1,x,x,no,x,no,0,0,
eg79.27,Na2TeO3,0.2638,NaVO3,0.1474,deta,0.133,water,6.25,x,-1,x,x,no,x,no,0,0,
eg79.28,Na2TeO3,0.2651,NaVO3,0.1451,deta,0.1521,water,6.19,x,-1,x,x,no,x,no,0,0,
eg79.29,Na2TeO3,0.2496,NaVO3,0.1371,deta,0.1453,water,6.09,x,-1,x,x,no,x,no,0,0,
eg79.30,Na2TeO3,0.2661,NaVO3,0.1606,pip,0.104,water,6.13,x,-1,x,x,no,x,no,0,0,
eg79.31,Na2TeO3,0.2896,NaVO3,0.1488,pip,0.1173,water,6.68,x,-1,x,x,no,x,no,0,0,
eg79.32,Na2TeO3,0.2572,NaVO3,0.159,pip,0.1156,water,6.125,x,-1,x,x,no,x,no,0,0,
eg79.33,Na2TeO3,0.265,NaVO3,0.1533,pip,0.101,water,6.28,x,-1,x,x,no,x,no,0,0,
eg79.34,Na2TeO3,0.2702,NaVO3,0.1423,"1,6-dah",0.1432,water,6.11,x,-1,x,x,no,x,no,0,0,
eg79.35,Na2TeO3,0.2603,NaVO3,0.147,"1,6-dah",0.1783,water,6.22,x,-1,x,x,no,x,no,0,0,
eg79.36,Na2TeO3,0.2413,NaVO3,0.1461,"1,6-dah",0.1532,water,6.02,x,-1,x,x,no,x,no,0,0,
eg79.37,Na2TeO3,0.2684,NaVO3,0.1429,"1,6-dah",0.1646,water,6.09,x,-1,x,x,no,x,no,0,0,
eg79.38,Na2TeO3,0.2613,NaVO3,0.1363,"1,6-dah",0.2412,water,6.26,x,-1,x,x,no,x,no,0,0,
eg79.39,Na2TeO3,0.29,NaVO3,0.182,"1,6-dah",0.1477,water,6.21,x,-1,x,x,no,x,no,0,0,
eg79.40,Na2TeO3,0.3402,NaVO3,0.1628,"1,6-dah",0.1324,water,6.08,x,-1,x,x,no,x,no,0,0,
eg79.41,Na2TeO3,0.2646,NaVO3,0.1364,"1,6-dah",0.152,water,6.09,x,-1,x,x,no,x,no,0,0,
eg79.42,Na2TeO3,0.2726,NaVO3,0.1341,"1,6-dah",0.142,water,6.25,x,-1,x,x,no,x,no,0,0,
eg79.43,Na2TeO3,0.2398,NaVO3,0.1527,"1,6-dah",0.1479,water,6.57,x,-1,x,x,no,x,no,0,0,
eg79.44,Na2TeO3,0.3338,NaVO3,0.1478,"1,6-dah",0.1479,water,6.119,x,-1,x,x,no,x,no,0,0,
eg79.45,Na2TeO3,0.26,NaVO3,0.1594,"1,6-dah",0.1518,water,6.4,x,-1,x,x,no,x,no,0,0,
eg85.1,NaVO3,0.2396,Na2TeO3,0.4622,deta,0.231,water,7.26,x,-1,x,x,no,x,no,0,0,
eg85.2,NaVO3,0.2772,Na2TeO3,0.4776,deta,0.2144,water,7.16,x,-1,x,x,no,x,no,0,0,
eg85.3,NaVO3,0.2375,Na2TeO3,0.4384,deta,0.2304,water,7.514,x,-1,x,x,no,x,no,0,0,
eg85.4,NaVO3,0.2392,Na2TeO3,0.4294,deta,0.2185,water,7.47,x,-1,x,x,no,x,no,0,0,
eg85.5,NaVO3,0.1497,Na2TeO3,0.2748,tmed,0.139,water,6.42,x,-1,x,x,no,x,no,0,0,
eg85.6,NaVO3,0.1579,Na2TeO3,0.265,tmed,0.131,water,6.105,x,-1,x,x,no,x,no,0,0,
eg85.7,NaVO3,0.1768,Na2TeO3,0.3082,tmed,0.1378,water,6.29,x,-1,x,x,no,x,no,0,0,
eg86.1,NaVO3,0.185,Na2TeO3,0.2644,deta,0.1236,water,6.07,x,-1,x,x,no,x,no,0,0,
eg86.2,NaVO3,0.1941,Na2TeO3,0.2698,deta,0.1233,water,6.01,x,-1,x,x,no,x,no,0,0,
eg86.3,NaVO3,0.1973,Na2TeO3,0.2711,deta,0.1395,water,6.14,x,-1,x,x,no,x,no,0,0,
eg86.4,NaVO3,0.1886,Na2TeO3,0.2971,deta,0.1297,water,6.15,x,-1,x,x,no,x,no,0,0,
eg86.5,NaVO3,0.1985,Na2TeO3,0.2829,deta,0.1361,water,6.17,x,-1,x,x,no,x,no,0,0,
eg86.6,NaVO3,0.2123,Na2TeO3,0.2973,deta,0.16,water,6.15,x,-1,x,x,no,x,no,0,0,
eg88.1,NaVO3,0.1929,Na2TeO3,0.2689,deta,0.1708,water,6.01,x,-1,x,x,no,x,no,0,0,
eg88.2,NaVO3,0.1815,Na2TeO3,0.2706,deta,0.1463,water,6.25,x,-1,x,x,no,x,no,0,0,
eg88.3,NaVO3,0.2159,Na2TeO3,0.2674,deta,0.1394,water,6.15,x,-1,x,x,no,x,no,0,0,
eg88.4,NaVO3,0.1507,Na2TeO3,0.2596,tmed,0.1616,water,6.15,x,-1,x,x,no,x,no,0,0,
eg88.5,NaVO3,0.1574,Na2TeO3,0.2758,tmed,0.1501,water,6.57,x,-1,x,x,no,x,no,0,0,
eg88.6,NaVO3,0.1873,Na2TeO3,0.256,tmed,0.1512,water,6.14,x,-1,x,x,no,x,no,0,0,
eg88.7,NaVO3,0.1635,Na2TeO3,0.2579,pip,0.1156,water,6.26,x,-1,x,x,no,x,no,0,0,
eg88.8,NaVO3,0.1672,Na2TeO3,0.2565,pip,0.1065,water,6.12,x,-1,x,x,no,x,no,0,0,
eg88.9,NaVO3,0.1704,Na2TeO3,0.2588,en,0.0832,water,6.47,x,-1,x,x,no,x,no,0,0,
eg88.10,NaVO3,0.1898,Na2TeO3,0.2803,en,0.0763,water,6.259,x,-1,x,x,no,x,no,0,0,
eg89.1,Na2TeO3,0.2691,NaVO3,0.1438,pip,0.1194,water,6.01,x,-1,90,60,yes,8,no,0,0,
eg89.2,Na2TeO3,0.2315,NaVO3,0.1674,pip,0.1212,water,6.12,x,-1,90,60,yes,8,no,0,0,
eg89.3,Na2TeO3,0.2238,NaVO3,0.1544,pip,0.1098,water,6.22,x,-1,90,60,yes,8,no,0,0,
eg89.4,Na2TeO3,0.2316,NaVO3,0.1274,pip,0.1066,water,6.47,x,-1,90,60,yes,8,no,0,0,
eg89.5,Na2TeO3,0.2577,NaVO3,0.1375,pip,0.1145,water,6.15,x,-1,90,60,yes,8,no,0,0,
eg89.6,Na2TeO3,0.2561,NaVO3,0.1452,pip,0.1156,water,7.41,x,-1,90,60,yes,8,no,0,0,
eg89.7,Na2TeO3,0.2567,NaVO3,0.1687,pip,0.1135,water,7.06,x,-1,90,60,yes,8,no,0,0,
eg89.8,Na2TeO3,0.2648,NaVO3,0.1246,pip,0.1145,water,5.97,x,-1,90,60,yes,8,no,0,0,
eg89.9,Na2TeO3,0.272,NaVO3,0.1445,en,0.0976,water,6.12,x,-1,90,60,yes,8,no,0,0,
eg89.10,Na2TeO3,0.2562,NaVO3,0.1557,en,0.1119,water,6,x,-1,90,60,yes,8,no,0,0,
eg89.11,Na2TeO3,0.2543,NaVO3,0.153,en,0.1166,water,6.51,x,-1,90,60,yes,8,no,0,0,
eg89.12,Na2TeO3,0.2744,NaVO3,0.1579,en,0.0854,water,6.5,x,-1,90,60,yes,8,no,0,0,
eg89.13,Na2TeO3,0.2448,NaVO3,0.186,en,0.1114,water,6.19,x,-1,90,60,yes,8,no,0,0,
eg89.14,Na2TeO3,0.3175,NaVO3,0.1728,en,0.0844,water,6.86,x,-1,90,60,yes,8,no,0,0,
eg89.15,Na2TeO3,0.2538,NaVO3,0.1348,en,0.1162,water,6.49,x,-1,90,60,yes,8,no,0,0,
eg89.16,Na2TeO3,0.2743,NaVO3,0.1697,en,0.1339,water,6.25,x,-1,90,60,yes,8,no,0,0,
eg89.17,Na2TeO3,0.2539,NaVO3,0.1571,deta,0.1838,water,6.28,x,-1,90,60,yes,8,no,0,0,
eg89.18,Na2TeO3,0.2692,NaVO3,0.1775,deta,0.1748,water,6.16,x,-1,90,60,yes,8,no,0,0,
eg89.19,Na2TeO3,0.2965,NaVO3,0.1331,deta,0.1843,water,6.56,x,-1,90,60,yes,8,no,0,0,
eg89.20,Na2TeO3,0.2905,NaVO3,0.1423,deta,0.238,water,6.58,x,-1,90,60,yes,8,no,0,0,
eg89.21,Na2TeO3,0.2507,NaVO3,0.1427,deta,0.238,water,7.91,x,-1,90,60,yes,8,no,0,0,
eg89.22,Na2TeO3,0.2872,NaVO3,0.1661,deta,0.1922,water,6.03,x,-1,90,60,yes,8,no,0,0,
eg89.23,Na2TeO3,0.2613,NaVO3,0.1964,deta,0.1746,water,6.23,x,-1,90,60,yes,8,no,0,0,
eg89.24,Na2TeO3,0.287,NaVO3,0.1451,deta,0.1994,water,6.48,x,-1,90,60,yes,8,no,0,0,
eg89.25,Na2TeO3,0.253,NaVO3,0.1574,tmed,0.1851,water,6.23,x,-1,90,60,yes,8,no,0,0,
eg89.26,Na2TeO3,0.2727,NaVO3,0.1291,tmed,0.1837,water,6.46,x,-1,90,60,yes,8,no,0,0,
eg89.27,Na2TeO3,0.267,NaVO3,0.1534,tmed,0.2116,water,6.79,x,-1,90,60,yes,8,no,0,0,
eg89.28,Na2TeO3,0.235,NaVO3,0.129,tmed,0.1958,water,7.09,x,-1,90,60,yes,8,no,0,0,
eg89.29,Na2TeO3,0.2746,NaVO3,0.1677,tmed,0.1904,water,6.15,x,-1,90,60,yes,8,no,0,0,
eg89.30,Na2TeO3,0.2554,NaVO3,0.1501,tmed,0.165,water,6.5,x,-1,90,60,yes,8,no,0,0,
eg89.31,Na2TeO3,0.2922,NaVO3,0.1439,tmed,0.1866,water,6.01,x,-1,90,60,yes,8,no,0,0,
eg37.1,LiVTeO5,0.1181,"1,6-dah",0.426,water,1.59,EtOH,1.314,x,-1,100,x,yes,5,no,0,0,
eg37.2,LiVTeO5,0.1164,"1,6-dah",0.4153,water,0.725,EtOH,1.838,x,-1,100,x,yes,5,no,0,0,
eg37.3,LiVTeO5,0.1157,"1,6-dah",0.411,water,2.25,EtOH,0.038,x,-1,100,x,yes,5,no,0,0,
eg37.4,LiVTeO5,0.1143,"1,6-dah",0.4118,water,0,EtOH,2.36,x,-1,100,x,yes,5,no,0,0,
eg37.5,LiVTeO5,0.0917,"1,6-dah",0.3911,water,3.11,EtOH,0,x,-1,100,x,yes,5,no,0,0,
eg66.1,LiVTeO5,0.1213,"2,5-dmpip",0.4091,water,1.6,EtOH,1.102,x,-1,x,x,no,x,no,0,0,
eg36.2,LiVTeO5,0.1183,"2,5-dmpip",0.627,water,1.503,EtOH,1.136,x,-1,x,x,no,5,no,0,0,
eg36.3,LiVTeO5,0.1216,"2,5-dmpip",0.8249,water,1.777,EtOH,1.2195,x,-1,x,x,no,5,no,0,0,
eg36.4,LiVTeO5,0.1194,"1,6-dah",0.4296,water,1.849,EtOH,1.1293,x,-1,x,x,no,5,no,0,0,
eg36.5,LiVTeO5,0.1237,"1,6-dah",0.6164,water,2.108,EtOH,1.1241,x,-1,x,x,no,5,no,0,0,
eg36.6,LiVTeO5,0.1183,"1,6-dah",0.8692,water,1.732,EtOH,1.2996,x,-1,x,x,no,5,no,0,0,
eg36.7,LiVTeO5,0.1193,tmed,0.421,water,1.521,EtOH,1.1801,x,-1,x,x,no,5,no,0,0,
eg36.8,LiVTeO5,0.1155,tmed,0.6279,water,1.5,EtOH,1.2816,x,-1,x,x,no,5,no,0,0,
eg36.9,LiVTeO5,0.1203,tmed,0.8346,water,1.65,EtOH,1.1406,x,-1,x,x,no,5,no,0,0,
eg35.1,Na2TeO3,0.1666,NaVO3,0.1503,R-aqnHCl,0.1838,water,1.9925,x,-1,x,x,no,x,no,1,3,
eg35.2,Na2TeO3,0.1669,NaVO3,0.1503,R-aqnHCl,0.1752,water,1.908,x,-1,x,x,no,x,no,1,3,
eg35.3,Na2TeO3,0.167,NaVO3,0.1549,R-aqnHCl,0.165,water,4.167,x,-1,x,x,no,x,no,2,4,
eg35.4,Na2TeO3,0.168,NaVO3,0.1512,R-aqnHCl,0.1648,water,3.9884,x,-1,x,x,no,x,no,2,3,
eg35.5,Na2TeO3,0.1654,NaVO3,0.1512,R-aqnHCl,0.1655,water,6.067,x,-1,x,x,no,x,no,2,3,
eg35.6,Na2TeO3,0.1686,NaVO3,0.1547,R-aqnHCl,0.1626,water,6.0446,x,-1,x,x,no,x,no,2,3,
eg35.7,Na2TeO3,0.1655,NaVO3,0.1554,R-aqnHCl,0.1672,water,7.9361,x,-1,x,x,no,x,no,2,3,
eg35.8,Na2TeO3,0.1692,NaVO3,0.1541,R-aqnHCl,0.1663,water,7.9223,x,-1,x,x,no,x,no,2,3,
eg35.9,Na2TeO3,0.1681,NaVO3,0.1718,R-aqnHCl,0.1825,water,10.1076,x,-1,x,x,no,x,no,2,3,
eg35.10,Na2TeO3,0.1653,NaVO3,0.1518,R-aqnHCl,0.1649,water,10.2591,x,-1,x,x,no,x,no,0,0,
eg34.1,LiVTeO5,0.1197,en,0.2154,water,1.5494,EtOH,1.2045,x,-1,x,x,no,x,no,0,0,
eg34.2,LiVTeO5,0.1204,"1,3-dap",0.2618,water,1.4493,EtOH,1.246,x,-1,x,x,no,x,no,0,0,
eg34.3,LiVTeO5,0.121,"1,4-dab",0.3374,water,1.649,EtOH,1.37,x,-1,x,x,no,x,no,0,0,
eg34.4,LiVTeO5,0.1208,pip,0.5127,water,1.6184,EtOH,1.221,x,-1,x,x,no,x,no,0,0,
eg34.5,LiVTeO5,0.1104,tren,0.522,water,1.5186,EtOH,1.1392,x,-1,x,x,no,x,no,0,0,
eg34.6,LiVTeO5,0.1209,"1,6-dah",0.4222,water,1.6999,EtOH,1.31,x,-1,x,x,no,x,no,0,0,
eg34.7,LiVTeO5,0.1203,2-mpip,0.4048,water,1.5553,EtOH,1.2669,x,-1,x,x,no,x,no,0,0,
eg34.8,LiVTeO5,0.1184,R-aqnHCl,0.713,water,1.6061,EtOH,1.2632,x,-1,x,x,no,x,no,0,0,
eg33.1,Na2TeO3,0.165,NaVO3,0.1582,water,6.067,R-aqnHCl,0.1639,x,-1,90,60,no,x,no,2,4,
eg33.2,Na2TeO3,0.1652,NaVO3,0.1611,water,6.098,R-aqnHCl,0.1662,x,-1,90,60,no,x,no,2,4,
eg33.3,Na2TeO3,0.1668,NaVO3,0.1537,water,5.99,S-aqnHCl,0.167,x,-1,90,60,no,x,no,2,3,
eg33.4,Na2TeO3,0.1673,NaVO3,0.1504,water,6.019,S-aqnHCl,0.1644,x,-1,90,60,no,x,no,2,3,
eg33.5,Na2TeO3,0.1667,NaVO3,0.1497,water,5.995,S-aqnHCl,0.166,x,-1,90,60,no,x,no,2,3,
eg33.6,Na2TeO3,0.164,NaVO3,0.153,water,6.018,R-aqnHCl,0.1636,x,-1,90,60,no,x,no,2,4,
eg32.1,CSVTeO5,0.1805,en,0.2214,water,1.6096,EtOH,1.3309,x,-1,x,x,no,x,no,0,0,
eg32.2,CSVTeO5,0.1775,"1,3-dap",0.2725,water,1.5994,EtOH,1.1035,x,-1,x,x,no,x,no,0,0,
eg32.3,CSVTeO5,0.1784,"1,4-dab",0.4209,water,1.5692,EtOH,1.1658,x,-1,x,x,no,x,no,0,0,
eg32.4,CSVTeO5,0.1778,pip,0.3107,water,1.558,EtOH,1.252,x,-1,x,x,no,x,no,0,0,
eg30.1,LiVTeO5,0.11206,"1,4-dmpip",0.421,water,1.513,EtOH,1.292,x,-1,100,x,yes,5,no,1,4,
eg30.2,LiVTeO5,0.1219,2-mpip,0.3636,water,1.817,EtOH,1.0867,x,-1,100,x,yes,5,no,2,4,
eg30.3,LiVTeO5,0.1225,1-mpip,0.3783,water,1.526,EtOH,1.1248,x,-1,100,x,yes,5,no,2,4,
eg30.4,LiVTeO5,0.1194,dmed,0.3691,water,1.634,EtOH,1.1992,x,-1,100,x,yes,5,no,1,4,
eg30.5,LiVTeO5,0.1182,dmeed,0.4167,water,1.52,EtOH,1.304,x,-1,100,x,yes,5,no,1,4,
eg30.6,LiVTeO5,0.1225,tmed,0.412,water,1.5175,EtOH,1.1445,x,-1,100,x,yes,5,no,1,4,
eg30.7,LiVTeO5,0.1213,deed,0.3084,water,1.565,EtOH,1.1143,x,-1,100,x,yes,5,no,1,4,
eg30.8,LiVTeO5,0.1198,"2,5-dmpip",0.4182,water,1.526,EtOH,1.2918,x,-1,100,x,yes,5,no,1,4,
eg30.9,LiVTeO5,0.11204,"2,2-dip",0.5597,water,1.8144,EtOH,1.1422,x,-1,100,x,yes,5,no,1,4,
eg30.10,LiVTeO5,0.1194,dabco,0.4084,water,1.6505,EtOH,1.12478,x,-1,100,x,yes,5,no,1,4,
eg30.11,LiVTeO5,0.1213,tren,0.5383,water,1.5491,EtOH,1.038,x,-1,100,x,yes,5,no,1,4,
eg30.12,LiVTeO5,0.1208,"1,2-dap",0.2613,water,1.5208,EtOH,1.2102,x,-1,100,x,yes,5,no,1,4,
eg30.13,LiVTeO5,0.1191,"1,5-dap",0.3622,water,1.6563,EtOH,1.047,x,-1,100,x,yes,5,no,1,4,
eg30.14,LiVTeO5,0.122,"1,8-dio",0.5174,water,1.6274,EtOH,1.1485,x,-1,100,x,yes,5,no,1,4,
eg30.15,LiVTeO5,0.1235,R-aqnHCl,0.7219,water,1.593,EtOH,1.239,x,-1,100,x,yes,5,no,1,3,
eg27.1,LiVTeO5,0.119,"2,5-dmpip",0.4116,water,1.5mL,EtOH,1.5mL,x,-1,100,96,yes,5,no,1,4,
eg27.2,LiVTeO5,0.0166,"2,6-dmpip",0.0476,water,1.5mL,EtOH,1.5mL,x,-1,100,96,yes,5,no,1,4,
eg27.3,LiVTeO5,0.1213,"2,2-dip",0.5604,water,1.5mL,EtOH,1.5mL,x,-1,100,96,yes,5,no,1,4,
eg27.4,LiVTeO5,0.122,dabco,0.4018,water,1.5mL,EtOH,1.5mL,x,-1,100,96,yes,5,no,1,4,
eg27.5,LiVTeO5,0.1216,tren,0.52337,water,1.5mL,EtOH,1.5mL,x,-1,100,96,yes,5,no,1,4,
eg27.6,LiVTeO5,0.1194,"1,2-dap",0.2731,water,1.5mL,EtOH,1.5mL,x,-1,100,96,yes,5,no,1,4,
eg27.7,LiVTeO5,0.1198,"1,5-dap",0.3661,water,1.5mL,EtOH,1.5mL,x,-1,100,96,yes,5,no,1,4,
eg27.8,LiVTeO5,0.1187,"1,8-dao",0.57,water,1.5mL,EtOH,1.5mL,x,-1,100,96,yes,5,no,1,4,
eg27.9,LiVTeO5,0.1193,"1,9-dan",0.3435,water,1.5mL,EtOH,1.5mL,x,-1,100,96,yes,5,no,1,4,
eg27.10,LiVTeO5,0.1206,R-aqnHCl,0.7209,water,1.5mL,EtOH,1.5mL,x,-1,100,96,yes,5,no,1,4,
eg26.1,LiVTeO5,0.1208,"1,4-dmpip",0.41907,water,1.25mL,EtOH,1.25mL,x,-1,100,24,no,5,no,1,4,
eg26.2,LiVTeO5,0.1185,2-mpip,0.3475,water,1.25mL,EtOH,1.25mL,x,-1,100,24,no,5,no,2,4,
eg26.3,LiVTeO5,0.118,1-mpip,0.3609,water,1.25mL,EtOH,1.25mL,x,-1,100,24,no,5,yes,0,0,
eg26.4,LiVTeO5,0.1184,dmed,0.3348,water,1.25mL,EtOH,1.25mL,x,-1,100,24,no,5,no,1,4,
eg26.5,LiVTeO5,0.1223,dmeed,0.4241,water,1.25mL,EtOH,1.25mL,x,-1,100,24,no,5,no,2,4,
eg26.6,LiVTeO5,0.121,tmed,0.4129,water,1.25mL,EtOH,1.25mL,x,-1,100,24,no,5,no,1,4,
eg26.7,LiVTeO5,0.1205,deed,0.4125,water,1.25mL,EtOH,1.25mL,x,-1,100,24,no,5,no,1,4,
eg26.8,LiVTeO5,0.1225,1-mpip,0.3652,water,1.25mL,EtOH,1.25mL,x,-1,100,24,no,5,no,1,4,
eg25.1,LiVTeO5,0.1154,en,0.221,water,1.25mL,EtOH,1.25mL,x,-1,100,24,no,5,no,1,4,
eg25.2,LiVTeO5,0.1168,"1,3-dap",0.2716,water,1.25mL,EtOH,1.25mL,x,-1,100,24,no,5,no,1,4,
eg25.3,LiVTeO5,0.1203,"1,4-dab",0.3127,water,1.25mL,EtOH,1.25mL,x,-1,100,24,no,5,no,1,4,
eg25.4,LiVTeO5,0.1198,pip,3.072,water,1.25mL,EtOH,1.25mL,x,-1,100,24,no,5,no,1,4,
mds47.1,Na2TeO3,0.1381,NaVO3,0.1698,2-mpip,0.0893,water,9.0796,x,-1,90,24,yes,8,no,1,4,
mds47.2,Na2TeO3,0.1375,NaVO3,0.1608,2-mpip,0.088,water,8.999,x,-1,90,24,yes,8,no,1,4,The 2-mpip mass reads 0.088? Put a z?
mds47.3,Na2TeO3,0.1373,NaVO3,0.1533,2-mpip,0.082,water,6.1634,x,-1,90,24,yes,8,no,1,4,
mds47.4,Na2TeO3,0.1375,NaVO3,0.1676,2-mpip,0.0854,water,6.0784,x,-1,90,24,yes,8,no,1,4,
mds47.5,Na2TeO3,0.01376,NaVO3,0.1531,pip,0.0782,water,6.0214,x,-1,90,24,yes,8,no,1,4,This is the only reaction in the series that uses pip instead of 2-mpip. Misprint?
mds47.6,Na2TeO3,0.1377,NaVO3,0.1518,2-mpip,0.0901,EtOH,4.5016,water,4.5296,90,24,yes,8,no,1,4,
mds47.7,Na2TeO3,0.1372,NaVO3,0.1514,2-mpip,0.0862,EtOH,3.0024,water,6.0692,90,24,yes,8,no,1,4,
