Repository: darkreactions/DRP

########################################################################
#############################__ChemML__#################################
########################################################################


###########################__SETTING UP__###############################
In order to create models, the following need to be installed:
-- Python (2.7)
-- RDkit (for Python)
-- Java
-- GraphViz ("neato" specifically)
-- Weka (3-7-9)
-- ChemAxon (JChem)

Additionally, the configuration file (default: config/config.json) must
	know the location of the .../weka.jar file and .../JChem/bin.

*Note that only Ubuntu 12+ and Weka-3-7-9 have been tested.

File: research/paul/EXAMPLE_INPUT/DR.csv (part 5 of 11)
Reaction number,Reactant 1 name,Reactant 1 mass (g),Reactant 2 name,Reactant 2 mass (g),Reactant 3 name,Reactant 3 mass (g),Reactant 4 name,Reactant 4 mass (g),Reactant 5 name,Reactant 5 mass (g),Temp (ºC),Time (h),Slow cool,pH (x = unknown),Leak,purity (0 = no data in notebook; 1 = multiphase; 2 = single phase),"outcome (0 = no data in notebook, 1 = no solid; 2 = noncrystalline/brown; 3 = powder/crystallites; 4 = large single crystals)",Notes
mds47.8,Na2TeO3,0.1374,NaVO3,0.1506,2-mpip,0.0867,EtOH,3,water,3.1383,90,24,yes,8,no,1,4,
mds49.1,Na2TeO3,0.138,KVO3,0.1709,pip,0.0715,water,6.0195,x,-1,90,108,yes,8,no,2,3,Placed in autoclaves and a drying oven at 94°C at 5 PM. Moved to oven 2 at 90°C after 24 hrs at 94°C cooked for 84 hrs with slow cool. So what do I put for temp and time??
mds49.2,Na2TeO3,0.1378,KVO3,0.1706,"1,3-dap",0.0921,water,6.0168,x,-1,90,108,yes,8,no,1,3,
mds49.3,Na2TeO3,0.1379,KVO3,0.17,2-mpip,0.0881,water,6.007,x,-1,90,108,yes,8,no,1,3,
mds49.4,Na2TeO3,0.1371,KVO3,0.171,2-mpip,0.0888,water,9.0798,x,-1,90,108,yes,8,no,1,4,
mds49.5,Na2TeO3,0.1384,KVO3,0.1973,2-mpip,0.0864,water,9.0755,x,-1,90,108,yes,8,no,1,4,
mds49.6,Na2TeO3,0.1372,KVO3,0.181,2-mpip,0.0859,water,9.0244,x,-1,90,108,yes,8,no,2,4,
mds50.1,Na2TeO3,0.1369,NH4VO3,0.1464,pip,0.0704,water,6.0562,x,-1,90,84,yes,8,no,2,4,Slow cool at -24°C/hr. ?? Results say LAQNOH. Presumably a past crystal
mds50.2,Na2TeO3,0.1374,NH4VO3,0.1456,"1,3-dap",0.0919,water,6.072,x,-1,90,84,yes,8,no,,,"XRD: 1,3-dap VTeOx"
mds50.3,Na2TeO3,0.1375,NH4VO3,0.1516,2-mpip,0.0954,water,6.031,x,-1,90,84,yes,8,no,1,4,XRD green powder: ??? Xtals=m210-287
mds50.4,Na2TeO3,0.1375,NH4VO3,0.1509,2-mpip,0.0873,water,6.0349,x,-1,90,84,yes,8,no,2,4,m210-287
mds50.5,Na2TeO3,0.1381,NH4VO3,0.1543,2-mpip,0.0908,water,9.1072,x,-1,90,84,yes,8,no,2,4,m210-287
mds50.6,Na2TeO3,0.139,NH4VO3,0.1543,2-mpip,0.0884,water,9.0039,x,-1,90,84,yes,8,no,2,4,m210-287
mds51.1,Na2TeO3,0.1218,NaVO3,0.1411,2-mpip,0.0788,water,9.0189,x,-1,90,24,yes,4,no,1,4,
mds51.2,Na2TeO3,0.121,NaVO3,0.1417,2-mpip,0.0885,water,9.019,x,-1,90,24,yes,5,no,1,4,
mds51.3,Na2TeO3,0.1215,NaVO3,0.1486,2-mpip,0.0778,water,9.0024,x,-1,90,24,yes,6,no,1,4,
mds51.4,Na2TeO3,0.1211,NaVO3,0.1439,2-mpip,0.0815,water,9.0333,x,-1,90,24,yes,7,no,1,4,
mds51.5,Na2TeO3,0.1248,NaVO3,0.1425,2-mpip,0.077,water,9.1533,x,-1,90,24,yes,8,no,1,4,
mds51.6,Na2TeO3,0.144,NaVO3,0.1409,2-mpip,0.0775,water,9.0205,x,-1,90,24,yes,9,no,2,3,
mds51.7,Na2TeO3,0.1215,NaVO3,0.1423,2-mpip,0.0781,water,9.0344,x,-1,90,24,yes,10,no,2,1,
mds51.8,Na2TeO3,0.1213,NaVO3,0.1401,2-mpip,9.4939,water,9.4174,x,-1,90,24,yes,7,no,1,4,
mds51.9,Na2TeO3,0.1222,NaVO3,0.1435,2-mpip,0.78,water,9.0447,x,-1,90,24,yes,7.5,no,1,4,
mds51.10,Na2TeO3,0.1207,NaVO3,0.1598,2-mpip,0.0778,water,9.0284,x,-1,90,24,yes,9,no,2,3,
mds53.1,Na2TeO3,0.1235,NH4VO3,0.1409,R-2-mpip,0.0792,water,9.2933,x,-1,90,84,yes,8,no,0,0,"There's no data about the reaction products under each reaction, but after the set there is some questioning about why he can't make good cyrstals with only one enantiomer, so presumably the results were unsatisfactory"
mds53.2,Na2TeO3,0.1232,NH4VO3,0.1377,R-2-mpip,0.0758,water,9.0098,x,-1,90,84,yes,8,no,0,0,
mds53.3,Na2TeO3,0.1208,NH4VO3,0.1373,S-2-mpip,0.0767,water,9.0104,x,-1,90,84,yes,8,no,0,0,
mds53.4,Na2TeO3,0.1213,NH4VO3,0.137,S-2-mpip,0.0768,water,9.0288,x,-1,90,84,yes,8,no,0,0,
mds53.5,Na2TeO3,0.0605,NH4VO3,0.0682,2-mpip,0.0559,water,9.0132,x,-1,90,84,yes,8,no,0,0,
mds53.6,Na2TeO3,0.0807,NH4VO3,0.906,2-mpip,0.61,water,9.0032,x,-1,90,84,yes,8,no,0,0,
mds53.7,Na2TeO3,0.0973,NH4VO3,0.1092,2-mpip,0.0673,water,9.0271,x,-1,90,84,yes,8,no,0,0,
mds53.8,Na2TeO3,0.121,NH4VO3,0.1368,2-mpip,0.0935,water,9.0608,x,-1,90,84,yes,8,no,0,0,
mds53.9,Na2TeO3,0.1213,NH4VO3,0.137,"1,4-dmpip",0.0892,water,9.0435,x,-1,90,84,yes,8,no,0,0,
mds53.10,Na2TeO3,0.1008,NH4VO3,0.1101,"1,4-dmpip",0.0693,water,9.543,x,-1,90,84,yes,8,no,0,0,
mds55.1,Na2TeO3,0.2418,NH4VO3,0.2723,"1,4-dmpip",0.1749,water,9.02,x,-1,90,24,yes,x,no,,,All of these reactions just have m.f.=x for the results. What does this mean??
mds55.2,Na2TeO3,0.1227,NH4VO3,0.1374,"1,4-dmpip",0.0879,water,9.0654,x,-1,90,24,yes,x,no,,,
mds55.3,Na2TeO3,0.109,NH4VO3,0.1251,"1,4-dmpip",0.0812,water,9.0054,x,-1,90,24,yes,x,no,,,
mds55.4,Na2TeO3,0.097,NH4VO3,0.1094,"1,4-dmpip",0.0706,water,9.1239,x,-1,90,24,yes,x,no,,,
mds55.5,Na2TeO3,0.0889,NH4VO3,0.095,"1,4-dmpip",0.0705,water,9.042,x,-1,90,24,yes,x,no,,,
mds55.6,Na2TeO3,0.0831,NH4VO3,0.0914,"1,4-dmpip",0.0563,water,9.0031,x,-1,90,24,yes,x,no,,,
mds55.7,Na2TeO3,0.0747,NH4VO3,0.0817,"1,4-dmpip",0.0515,water,10.0475,x,-1,90,24,yes,x,no,,,
mds55.8,Na2TeO3,0.0606,NH4VO3,0.0711,"1,4-dmpip",0.044,water,9.0403,x,-1,90,24,yes,x,no,,,
mds55.9,Na2TeO3,0.0481,NH4VO3,0.0541,"1,4-dmpip",0.0354,water,9.0045,x,-1,90,24,yes,x,no,,,
mds55.10,Na2TeO3,0.0378,NH4VO3,0.0437,"1,4-dmpip",0.0318,water,9.0194,x,-1,90,24,yes,x,no,,,
mds55.11,Na2TeO3,0.123,NH4VO3,0.136,aep,0.1001,water,9.0422,x,-1,90,24,yes,x,no,0,0,
mds55.12,Na2TeO3,0.1218,NH4VO3,0.1399,aep,0.0998,water,9.2932,x,-1,90,24,yes,x,no,1,4,"Sent off, new compound. [1-(2ae)pipH2][V2Te2O10] LAQNOH layer?"
mds55.13,Na2TeO3,0.0998,NH4VO3,0.1089,aep,0.0901,water,9.0311,x,-1,90,24,yes,x,yes,0,0,
mds55.14,Na2TeO3,0.0829,NH4VO3,0.0914,aep,0.0673,water,9.0001,x,-1,90,24,yes,x,no,,,
mds57.1,Na2TeO3,0.1208,NH4VO3,0.1715,1-epip,0.0863,water,9.0056,x,-1,x,84,yes,7.5,no,1,3,temperatuer not listed
mds57.2,Na2TeO3,0.1009,NH4VO3,0.1075,1-epip,0.0762,water,9.0501,x,-1,x,84,yes,8,no,2,3,
mds57.3,Na2TeO3,0.0816,NH4VO3,0.0961,1-epip,0.072,water,9.0417,x,-1,x,84,yes,8,no,2,3,
mds57.4,Na2TeO3,0.1219,NH4VO3,0.1397,tren,0.1121,water,9.0178,x,-1,x,84,yes,8,no,1,4,
mds57.5,Na2TeO3,0.0965,NH4VO3,0.1085,tren,0.0892,water,9.0452,x,-1,x,84,yes,8,no,1,4,
mds57.6,Na2TeO3,0.0838,NH4VO3,0.0933,tren,0.0774,water,9.0059,x,-1,x,84,yes,8,no,1,4,
mds57.7,Na2TeO3,0.122,NH4VO3,0.141,bapp,0.1,water,9.0111,x,-1,x,84,yes,8,no,1,4,
mds57.8,Na2TeO3,0.1019,NH4VO3,0.1034,bapp,0.0822,water,9.0202,x,-1,x,84,yes,8,no,1,4,
mds57.9,Na2TeO3,0.0842,NH4VO3,0.1011,bapp,0.0719,water,9.0735,x,-1,x,84,yes,8,no,1,4,
mds59.1,TeO2,0.0868,NH4VO3,0.1369,en,0.0519,water,9.0283,x,-1,90,24,yes,8,yes,0,0,
mds59.2,TeO2,0.1331,NH4VO3,0.097,en,0.0622,water,9.0158,x,-1,90,24,yes,8,,0,0,
mds59.3,TeO2,0.1981,NH4VO3,0.0483,en,0.0608,water,9.0154,x,-1,90,24,yes,8,,0,0,
mds59.4,TeO2,0.0946,NH4VO3,0.1354,pip,0.0699,water,9.071,x,-1,90,24,yes,8,,0,0,
mds59.5,TeO2,0.1387,NH4VO3,0.1038,pip,0.0764,water,9.0697,x,-1,90,24,yes,8,,0,0,
mds59.6,TeO2,0.2071,NH4VO3,0.0521,pip,0.0737,water,9.1898,x,-1,90,24,yes,8,,0,0,
mds59.7,TeO2,0.087,NH4VO3,0.1447,2-mpip,0.0789,water,9.0291,x,-1,90,24,yes,8,,0,0,
mds59.8,TeO2,0.1324,NH4VO3,0.1075,2-mpip,0.684,water,9.0278,x,-1,90,24,yes,8,,0,0,
mds59.9,TeO2,0.1966,NH4VO3,0.0486,2-mpip,0.0863,water,9.0283,x,-1,90,24,yes,8,,0,0,
mds59.10,TeO2,0.0872,NH4VO3,0.1359,"2,5-dmpip",0.0916,water,9.0384,x,-1,90,24,yes,8,,0,0,
mds59.11,TeO2,z,NH4VO3,0.0962,"2,5-dmpip",0.0961,water,9.0508,x,-1,90,24,yes,8,,0,0,"""very small (~0.005g) TeO2 spilled/"" original number is .1337"
mds59.12,TeO2,z,NH4VO3,z,"2,5-dmpip",z,water,z,x,-1,90,24,yes,8,,0,0,
mds61.1,TeO2,0.0885,NH4VO3,0.1367,"2,5-dmpip",0.0897,water,9.0124,x,-1,x,x,x,,,0,0,"At the end of this set it says ""Did not not [sic] rxn specifics. However, pretty sure 24hr cook time -6°C/hr slow cool, removed at 25°C. Unsure of stir time or possible oven transfer. As such, I will repeat this rxn under the assumed conditions and compare powder patterns to ensure correct reporting of rxn conditions"""
mds61.2,TeO2,0.1384,NH4VO3,0.1018,"2,5-dmpip",0.0985,water,9.0918,x,-1,x,x,x,,,0,0,
mds61.3,TeO2,0.1982,NH4VO3,0.0486,"2,5-dmpip",0.0938,water,9.0171,x,-1,x,x,x,,,0,0,
mds61.4,TeO2,0.0868,NH4VO3,0.1383,"1,3-dap",0.0583,water,9.0072,x,-1,x,x,x,,,0,0,
mds61.5,TeO2,0.1328,NH4VO3,0.1054,"1,3-dap",0.0623,water,9.014,x,-1,x,x,x,,,0,0,
mds61.6,TeO2,0.1984,NH4VO3,0.0475,"1,3-dap",0.0648,water,9.0399,x,-1,x,x,x,,,0,0,
mds61.7,TeO2,0.0878,NH4VO3,0.1375,"1,6-dah",0.0981,water,9.0077,x,-1,x,x,x,,,0,0,
mds61.8,TeO2,0.1365,NH4VO3,0.0999,"1,6-dah",0.0995,water,9.1376,x,-1,x,x,x,,,0,0,
mds61.9,TeO2,0.1987,NH4VO3,0.0473,"1,6-dah",0.1046,water,9.0162,x,-1,x,x,x,,,0,0,
mds61.10,TeO2,0.0891,NH4VO3,0.137,aqnHCl,0.1693,water,9.0385,x,-1,x,x,x,,,0,0,
mds61.11,TeO2,0.1332,NH4VO3,0.0977,aqnHCl,0.1735,water,9.035,x,-1,x,x,x,,,0,0,
mds61.12,TeO2,0.2029,NH4VO3,0.0526,aqnHCl,0.1655,water,9.0269,x,-1,x,x,x,,,0,0,
jn5.1,MoO3,0.2847,en,0.1219,H2SO4,0.19,water,1.0089,x,-1,x,48,no,5,no,2,4,
jn5.2,MoO3,0.127,en,0.0736,H2SO4,0.4476,water,1.0081,x,-1,x,48,no,5,no,2,4,
jn5.3,MoO3,0.603,en,0.0629,H2SO4,0.0952,water,1.0089,x,-1,x,48,no,5,no,2,4,
jn5.4,MoO3,0.128,en,0.24,H2SO4,0.0794,water,1.0182,x,-1,x,48,no,5,no,1,2,
jn5.5,MoO3,0.2828,"1,3-dap",0.1416,H2SO4,0.1972,water,1.0251,x,-1,x,48,no,5,no,2,4,
jn5.6,MoO3,0.128,"1,3-dap",0.0641,H2SO4,0.4135,water,0.9975,x,-1,x,48,no,5,no,2,4,
jn6.1,MoO3,0.6064,"1,3-dap",0.0732,H2SO4,0.0961,water,1.0125,x,-1,x,72,no,5,no,2,4,
jn6.2,MoO3,0.1284,"1,3-dap",0.3054,H2SO4,0.0835,water,1.031,x,-1,x,72,no,5,no,1,2,
jn6.3,MoO3,0.2818,"1,4-dab",0.1756,H2SO4,0.1919,water,6.9947,x,-1,x,72,no,5,no,1,4,
jn6.4,MoO3,0.1282,"1,4-dab",0.0852,H2SO4,0.41,water,1.0021,x,-1,x,72,no,5,no,2,4,
jn6.5,MoO3,0.6025,"1,4-dab",0.0744,H2SO4,0.0877,water,0.9865,x,-1,x,72,no,5,no,2,4,
jn6.6,MoO3,0.1301,"1,4-dab",0.3715,H2SO4,0.0866,water,0.9876,x,-1,x,72,no,5,no,1,2,
jn7.1,MoO3,0.2878,en,0.1225,H2SO4,0.2004,water,0.9994,Ac,3d,x,96,no,5,no,1,4,"the d after the number for all jn trials means drops, after pH it means drops NaOH"
jn7.2,MoO3,0.1268,en,0.0536,H2SO4,0.41,water,1.0025,Ac,15d,x,96,no,5,no,1,4,
jn7.3,MoO3,0.6024,en,0.0568,H2SO4,0.094,water,0.9997,Ac,33d,x,96,no,5,no,1,4,
jn7.4,MoO3,0.1295,en,0.2508,H2SO4,0.08,water,0.9969,Ac,90d,x,96,no,5,no,1,4,
jn7.5,MoO3,0.2863,"1,3-dap",0.1465,H2SO4,0.196,water,1.0056,Ac,20d,x,96,no,5,no,1,4,
jn7.6,MoO3,0.1258,"1,3-dap",0.0662,H2SO4,0.4132,water,1.0029,Ac,10d,x,96,no,5,no,1,4,
jn8.1,MoO3,0.6047,"1,3-dap",0.0662,H2SO4,0.0903,water,0.9997,Ac,18d,x,96,no,5,no,1,4,
jn8.2,MoO3,0.1279,"1,3-dap",0.3148,H2SO4,0.0895,water,0.9994,Ac,90d,x,96,no,5,no,1,4,
jn8.3,MoO3,0.2841,"1,3-dap",0.1777,H2SO4,0.1914,water,0.9945,Ac,0d,x,96,no,5,no,1,4,
jn8.4,MoO3,0.1272,"1,3-dap",0.0754,H2SO4,0.4169,water,1.0189,Ac,15d,x,96,no,5,no,1,4,
jn8.5,MoO3,0.6028,"1,3-dap",0.0804,H2SO4,0.0888,water,0.9995,Ac,18d,x,96,no,5,no,1,4,
jn8.6,MoO3,0.1284,"1,3-dap",0.3807,H2SO4,0.0945,water,0.9966,Ac,90d,x,96,no,5,no,1,3,
jn9.1,MoO3,0.0848,"1,3-dap",0.0452,H2SO4,0.4802,water,1.0041,Ac,5d,x,72,no,5,no,1,4,
jn9.2,MoO3,0.0832,"1,3-dap",0.3533,H2SO4,0.0544,water,0.9991,Ac,271d,x,72,no,5,no,1,4,
jn9.3,MoO3,0.6887,"1,3-dap",0.0573,H2SO4,0.0585,water,0.9992,Ac,10d,x,72,no,5,no,2,4,
jn9.4,MoO3,0.213,"1,3-dap",0.1046,H2SO4,0.2885,water,1.0034,Ac,40d,x,72,no,5,no,1,4,
jn9.5,MoO3,0.2132,"1,3-dap",0.2279,H2SO4,0.1416,water,0.9994,Ac,85d,x,72,no,5,no,2,4,
jn9.6,MoO3,0.4353,"1,3-dap",0.1104,H2SO4,0.1524,water,1.002,Ac,41d,x,72,no,5,no,1,4,
jn10.1,MoO3,0.2257,"1,3-dap",0.1638,H2SO4,0.2249,water,1,Ac,24d,x,72,no,5,no,2,4,
jn10.2,MoO3,0.3181,"1,3-dap",0.1168,H2SO4,0.2174,water,1.0019,Ac,13d,x,72,no,5,no,1,4,
jn10.3,MoO3,0.3146,"1,3-dap",0.1686,H2SO4,0.1552,water,1.0039,Ac,11d,x,72,no,5,no,1,4,
jn10.4,MoO3,0.1012,"1,3-dap",0.2005,H2SO4,0.2689,water,1.012,Ac,23d,x,72,no,5,no,1,4,
jn10.5,MoO3,0.383,"1,3-dap",0.0512,H2SO4,0.2519,water,1.0041,Ac,14d,x,72,no,5,no,1,4,
jn10.6,MoO3,0.3486,"1,3-dap",0.1952,H2SO4,0.0731,water,1.0028,Ac,65d,x,72,no,5,no,1,4,
jn11.1,MoO3,0.1071,"1,3-dap",0.2578,H2SO4,0.1686,water,1.0009,Ac,41d,x,72,no,5,no,1,4,
jn11.2,MoO3,0.1004,"1,3-dap",0.1256,H2SO4,0.3714,water,1.0038,Ac,5d,x,72,no,5,no,2,4,
jn11.3,MoO3,0.2589,"1,3-dap",0.2667,H2SO4,0.0782,water,1.0007,Ac,81d,x,72,no,5,no,1,4,
jn11.4,MoO3,0.2477,"1,3-dap",0.0531,H2SO4,0.3563,water,1.0059,Ac,3d,x,72,no,5,no,1,4,
jn11.5,MoO3,0.5052,"1,3-dap",0.1282,H2SO4,0.0731,water,1.0045,Ac,28d,x,72,no,5,no,1,4,
jn11.6,MoO3,0.5099,"1,3-dap",0.0513,H2SO4,0.1657,water,1.004,Ac,5d,x,72,no,5,no,1,4,
jn12.1,MoO3,0.0932,en,0.0412,H2SO4,0.474,water,1.0112,Ac,6d,x,120,no,5,no,2,4,
jn12.2,MoO3,0.0826,en,0.2916,H2SO4,0.0604,water,0.9951,Ac,100d,x,120,no,5,no,1,4,
jn12.3,MoO3,0.0892,en,0.0355,H2SO4,0.0746,water,0.9958,Ac,5d,x,120,no,5,no,2,4,
jn12.4,MoO3,0.2137,en,0.0954,H2SO4,0.2909,water,0.9993,Ac,5d,x,120,no,5,no,1,4,
jn12.5,MoO3,0.2192,en,0.1959,H2SO4,0.1802,water,1.0044,Ac,32d,x,120,no,5,no,1,4,
jn12.6,MoO3,0.4307,en,0.1181,H2SO4,0.3357,water,0.9983,Ac,15d,x,120,no,5,no,1,4,
jn13.1,MoO3,0.2299,en,0.1321,H2SO4,0.2128,water,1.0029,Ac,18d,x,120,no,5,no,1,4,
jn13.2,MoO3,0.3197,en,0.1203,H2SO4,0.2155,water,0.9982,Ac,6d,x,120,no,5,no,1,4,
jn13.3,MoO3,0.3209,en,0.1325,H2SO4,0.157,water,1.0072,Ac,10d,x,120,no,5,no,1,4,
jn13.4,MoO3,0.0999,en,0.1587,H2SO4,0.2533,water,0.9997,Ac,5d,x,120,no,5,no,1,4,
jn13.5,MoO3,0.3754,en,0.0408,H2SO4,0.2579,water,0.9939,Ac,5d,x,120,no,5,no,1,4,
jn13.6,MoO3,0.3802,en,0.1577,H2SO4,0.0656,water,1.0069,Ac,42d,x,120,no,5,no,1,4,
jn14.1,MoO3,0.1001,en,0.2115,H2SO4,0.1692,water,0.997,Ac,37d,x,120,no,5,no,1,4,
jn14.2,MoO3,0.1006,en,0.1021,H2SO4,0.3597,water,1.0054,Ac,7d,x,120,no,5,no,1,4,
jn14.3,MoO3,0.2504,en,0.2151,H2SO4,0.071,water,1.0003,Ac,81d,x,120,no,5,no,1,4,
jn14.4,MoO3,0.2515,en,0.0391,H2SO4,0.3496,water,1.0041,Ac,7d,x,120,no,5,no,2,4,
jn14.5,MoO3,0.5065,en,0.1089,H2SO4,0.0686,water,1.0008,Ac,28d,x,120,no,5,no,1,4,
jn14.6,MoO3,0.52,en,0.0517,H2SO4,0.1678,water,0.9974,Ac,6d,x,120,no,5,no,1,4,
jn15.1,MoO3,0.2803,"1,3-dap",0.1565,H2SO4,0.197,water,0.5178,Ac,2d,x,72,no,5,no,1,4,
jn15.2,MoO3,0.13,"1,3-dap",0.0601,H2SO4,0.4161,water,0.5049,Ac,4d,x,72,no,5,no,1,4,
jn15.3,MoO3,0.5998,"1,3-dap",0.6638,H2SO4,0.0937,water,0.4969,Ac,3d,x,72,no,5,no,1,4,
jn15.4,MoO3,0.1271,"1,3-dap",0.3047,H2SO4,0.0825,water,0.4979,Ac,140d,x,72,no,5,no,1,4,
jn15.5,MoO3,0.2142,"1,3-dap",0.1056,H2SO4,0.2974,water,0.4949,Ac,5d,x,72,no,5,no,1,4,
jn15.6,MoO3,0.221,"1,3-dap",0.2216,H2SO4,0.1462,water,0.5,Ac,36d,x,72,no,5,no,1,4,
jn16.1,MoO3,0.4361,"1,3-dap",0.1085,H2SO4,0.144,water,0.5003,Ac,13d,x,72,no,5,no,1,4,
jn16.2,MoO3,0.2447,"1,3-dap",0.1669,H2SO4,0.2144,water,0.4945,Ac,2d,x,72,no,5,no,2,4,
jn16.3,MoO3,0.3173,"1,3-dap",0.1269,H2SO4,0.21,water,0.5005,Ac,3d,x,72,no,5,no,1,4,
jn16.4,MoO3,0.3133,"1,3-dap",0.1613,H2SO4,0.1506,water,0.5006,Ac,25d,x,72,no,5,no,2,4,
jn16.5,MoO3,0.1115,"1,3-dap",0.1913,H2SO4,0.246,water,0.5053,Ac,0d,x,72,no,5,no,1,4,
jn16.6,MoO3,0.3833,"1,3-dap",0.0507,H2SO4,0.259,water,0.4998,Ac,4d,x,72,no,5,no,1,4,
jn16.7,MoO3,0.3748,"1,3-dap",0.1898,H2SO4,0.0703,water,0.548,Ac,30d,x,72,no,5,no,1,4,
jn17.1,MoO3,0.2799,"1,3-dap",0.148,H2SO4,0.1991,water,1.505,Ac,3d,x,96,no,5,no,2,4,
jn17.2,MoO3,0.1271,"1,3-dap",0.0612,H2SO4,0.4091,water,1.4974,Ac,2d,x,96,no,5,no,1,4,
jn17.3,MoO3,0.6187,"1,3-dap",0.0701,H2SO4,0.0888,water,1.5095,Ac,3d,x,96,no,5,no,2,4,
jn17.4,MoO3,0.1221,"1,3-dap",0.321,H2SO4,0.1832,water,1.5032,Ac,120d,x,96,no,5,no,1,4,
jn17.5,MoO3,0.2193,"1,3-dap",0.1158,H2SO4,0.3103,water,1.51,Ac,2d,x,96,no,5,no,1,4,
jn17.6,MoO3,0.2237,"1,3-dap",0.2301,H2SO4,0.1418,water,1.5042,Ac,39d,x,96,no,5,no,2,4,
jn18.1,MoO3,0.443,"1,3-dap",0.115,H2SO4,0.1568,water,1.5023,Ac,2d,x,96,no,5,no,2,4,
jn18.2,MoO3,0.221,"1,3-dap",0.1774,H2SO4,0.2222,water,1.5009,Ac,4d,x,96,no,5,no,2,2,
jn18.3,MoO3,0.3171,"1,3-dap",0.1113,H2SO4,0.2129,water,1.4965,Ac,3d,x,96,no,5,no,2,2,
jn18.4,MoO3,0.3141,"1,3-dap",0.1686,H2SO4,0.1525,water,1.5037,Ac,22d,x,96,no,5,no,2,4,
jn18.5,MoO3,0.1094,"1,3-dap",0.2022,H2SO4,0.26,water,1.4984,Ac,3d,x,96,no,5,no,2,4,
jn18.6,MoO3,0.3803,"1,3-dap",0.0499,H2SO4,0.2646,water,1.5024,Ac,2d,x,96,no,5,no,1,4,
jn18.7,MoO3,0.3781,"1,3-dap",0.1914,H2SO4,0.0679,water,1.5055,Ac,x,x,96,no,5,no,1,4,
jn19.1,MoO3,0.1339,"1,3-dap",0.0619,H2SO4,0.4172,water,1.9921,Ac,7d,x,48,no,5,no,2,4,
jn19.2,MoO3,0.6009,"1,3-dap",0.0751,H2SO4,0.0972,water,2.0076,Ac,1d,x,48,no,5,no,1,4,
jn19.3,MoO3,0.1261,"1,3-dap",0.3168,H2SO4,0.0895,water,2.004,Ac,77d,x,48,no,5,no,2,4,
jn19.4,MoO3,0.2092,"1,3-dap",0.1074,H2SO4,0.2946,water,2.0045,Ac,9d,x,48,no,5,no,2,4,
jn19.5,MoO3,0.2177,"1,3-dap",0.221,H2SO4,0.1519,water,2.0169,Ac,36d,x,48,no,5,no,1,4,
jn19.6,MoO3,0.4362,"1,3-dap",0.1126,H2SO4,0.1509,water,2.0159,Ac,2d,x,48,no,5,no,2,3,
jn20.1,MoO3,0.2325,"1,3-dap",0.1621,H2SO4,0.2155,water,1.9889,Ac,1d,x,48,no,5,no,1,4,
jn20.2,MoO3,0.3193,"1,3-dap",0.1165,H2SO4,0.2485,water,2.003,Ac,2d,x,48,no,5,no,1,4,
jn20.3,MoO3,0.3206,"1,3-dap",0.1726,H2SO4,0.1561,water,2.0172,Ac,21d,x,48,no,5,no,2,4,
jn20.4,MoO3,0.1153,"1,3-dap",0.1969,H2SO4,0.2567,water,2.0094,Ac,3d,x,48,no,5,no,1,4,
jn20.5,MoO3,0.3755,"1,3-dap",0.0555,H2SO4,0.2561,water,2.1594,Ac,4d,x,48,no,5,no,1,4,
jn20.6,MoO3,0.3795,"1,3-dap",0.2034,H2SO4,0.0766,water,2.0128,Ac,41d,x,48,no,5,no,1,4,
jn21.1,MoO3,0.2839,"1,5-dap",0.2009,H2SO4,0.2,water,1.0092,Ac,3d,x,96,no,5,no,1,4,
jn21.2,MoO3,0.1309,"1,5-dap",0.0919,H2SO4,0.4276,water,0.9944,Ac,70d,x,96,no,5,no,1,4,
jn21.3,MoO3,0.6025,"1,5-dap",0.0862,H2SO4,0.0866,water,1.0004,Ac,1d,x,96,no,5,no,1,4,
jn21.4,MoO3,0.137,"1,5-dap",0.4329,H2SO4,0.0803,water,0.9961,Ac,108d,x,96,no,5,no,1,4,
jn21.5,MoO3,0.2555,"1,5-dap",0.3647,H2SO4,0.0753,water,0.9957,Ac,85d,x,96,no,5,no,1,4,
jn22.1,MoO3,0.2808,"1,7-dah",0.2627,H2SO4,0.1915,water,1.0064,Ac,4d,x,96,no,5,no,1,3,
jn22.2,MoO3,0.1254,"1,7-dah",0.1161,H2SO4,0.4384,water,0.9978,Ac,8d,x,96,no,5,no,1,3,
jn22.3,MoO3,0.6019,"1,7-dah",0.1231,H2SO4,0.0912,water,0.9979,Ac,2d,x,96,no,5,no,1,3,
jn22.4,MoO3,0.129,"1,7-dah",0.5543,H2SO4,0.0837,water,1.0067,Ac,98d,x,96,no,5,no,1,3,
jn23.1,MoO3,0.2819,"1,8-dao",0.286,H2SO4,0.2,water,1.0121,Ac,4d,x,96,no,5,no,1,4,
jn23.2,MoO3,0.1261,"1,8-dao",0.125,H2SO4,0.4177,water,1.0009,Ac,15d,x,96,no,5,no,1,3,
jn23.3,MoO3,0.6103,"1,8-dao",0.1386,H2SO4,0.0883,water,1,Ac,2d,x,96,no,5,no,1,4,
jn23.4,MoO3,0.1231,"1,8-dao",0.6019,H2SO4,0.0899,water,1.0024,Ac,110d,x,96,no,5,no,1,3,
jn24.1,MoO3,0.2863,"1,4-dab",0.1732,H2SO4,0.2011,water,1.0054,Ac,1d,x,96,no,5,no,1,4,
jn24.2,MoO3,0.1292,"1,4-dab",0.0753,H2SO4,0.4129,water,1.0039,Ac,4d,x,96,no,5,no,1,3,
jn24.3,MoO3,0.6134,"1,4-dab",0.0823,H2SO4,0.934,water,1.02,Ac,0d,x,96,no,5,no,1,3,
jn24.4,MoO3,0.1263,"1,4-dab",0.3774,H2SO4,0.0882,water,1.0001,Ac,100d,x,96,no,5,no,1,4,
jn25.1,MoO3,0.2904,"1,4-dab",0.176,H2SO4,0.1961,water,0.4963,Ac,1d,x,96,no,5,no,1,4,
jn25.2,MoO3,0.1355,"1,4-dab",0.0826,H2SO4,0.4132,water,0.5043,Ac,0d,x,96,no,5,no,1,3,
jn25.3,MoO3,0.6134,"1,4-dab",0.0816,H2SO4,0.0873,water,0.5186,Ac,2d,x,96,no,5,no,1,3,
jn25.4,MoO3,0.1271,"1,4-dab",0.3767,H2SO4,0.0857,water,0.4994,Ac,135d,x,96,no,5,no,1,3,
jn26.1,MoO3,0.2885,"1,4-dab",0.174,H2SO4,0.1981,water,1.5114,Ac,3d,x,96,no,5,no,1,3,
jn26.2,MoO3,0.1266,"1,4-dab",0.0747,H2SO4,0.4174,water,1.501,Ac,4d,x,96,no,5,no,1,3,
jn26.3,MoO3,0.6029,"1,4-dab",0.0824,H2SO4,0.0964,water,1.4992,Ac,1d,x,96,no,5,no,1,3,
jn26.4,MoO3,0.1264,"1,4-dab",0.3641,H2SO4,0.0873,water,1.5068,Ac,80d,x,96,no,5,no,1,3,
jn27.1,MoO3,0.2881,"1,4-dab",0.1791,H2SO4,0.2009,water,2.0129,Ac,1d,x,96,no,5,no,1,3,
jn27.2,MoO3,0.129,"1,4-dab",0.0831,H2SO4,0.4325,water,2.0037,Ac,2d,x,96,no,5,no,1,3,
jn27.3,MoO3,0.6069,"1,4-dab",0.0845,H2SO4,0.0892,water,2.0067,Ac,4d,x,96,no,5,no,1,3,
jn27.4,MoO3,0.1248,"1,4-dab",0.3727,H2SO4,0.087,water,2.0009,Ac,73d,x,96,no,5,no,1,3,
jn28.1,MoO3,0.2821,"1,3-dap",0.1472,H2SO4,0.2022,water,0.506,Ac,1d,x,48,no,5,no,2,4,
jn28.2,MoO3,0.1005,"1,3-dap",0.239,H2SO4,0.2016,water,0.5043,Ac,42d,x,48,no,5,no,1,3,
jn28.3,MoO3,0.4667,"1,3-dap",0.048,H2SO4,0.2012,water,0.5,Ac,3d,x,48,no,5,no,1,4,
jn28.4,MoO3,0.2831,"1,3-dap",0.1433,H2SO4,0.1994,water,0.9965,Ac,1d,x,48,no,5,no,1,4,
jn28.5,MoO3,0.0991,"1,3-dap",0.2455,H2SO4,0.2165,water,0.9965,Ac,30d,x,48,no,5,no,1,4,
jn28.6,MoO3,0.4656,"1,3-dap",0.0862,H2SO4,0.1964,water,0.9999,Ac,4d,x,48,no,5,no,2,4,
jn29.1,MoO3,0.284,"1,3-dap",0.146,H2SO4,0.2024,water,1.4987,Ac,3d,x,48,no,5,no,2,4,
jn29.2,MoO3,0.0988,"1,3-dap",0.2437,H2SO4,0.1943,water,1.5035,Ac,28d,x,48,no,5,no,2,4,
jn29.3,MoO3,0.4678,"1,3-dap",0.0609,H2SO4,0.2058,water,1.4956,Ac,0d,x,48,no,5,no,1,4,
jn29.4,MoO3,0.2889,"1,3-dap",0.1423,H2SO4,0.2113,water,1.9947,Ac,1d,x,48,no,5,no,2,4,
jn29.5,MoO3,0.0999,"1,3-dap",0.2433,H2SO4,0.2187,water,1.9958,Ac,25d,x,48,no,5,no,2,4,
jn29.6,MoO3,0.4666,"1,3-dap",0.0561,H2SO4,0.1989,water,2.003,Ac,2d,x,48,no,5,no,1,4,
jn30.1,MoO3,0.2862,"1,3-dap",0.1482,water,1.0041,Ac,34d,x,-1,x,48,no,5,no,1,3,
jn30.2,MoO3,0.1031,"1,3-dap",0.2373,water,1.0009,Ac,63d,x,-1,x,48,no,5,no,1,4,
jn30.3,MoO3,0.4663,"1,3-dap",0.0492,water,1.0159,Ac,2d,x,-1,x,48,no,5,no,2,4,
jn30.4,MoO3,0.2849,"1,3-dap",0.1505,water,1.9991,Ac,34d,x,-1,x,48,no,5,no,1,4,
jn30.5,MoO3,0.1018,"1,3-dap",0.2443,water,1.9951,Ac,66d,x,-1,x,48,no,5,no,1,4,
jn30.6,MoO3,0.4707,"1,3-dap",0.598,water,1.9955,Ac,11d,x,-1,x,48,no,5,no,1,4,
jn31.1,MoO3,0.0872,"1,4-dab",0.2912,H2SO4,0.1974,water,0.5058,Ac,45d,x,48,no,5,no,1,3,
jn31.2,MoO3,0.4824,"1,4-dab",0.0487,H2SO4,0.2242,water,0.5238,Ac,0d,x,48,no,5,no,1,4,
jn31.3,MoO3,0.2276,"1,4-dab",0.215,H2SO4,0.2081,water,0.5079,Ac,6d,x,48,no,5,no,1,3,
jn31.4,MoO3,0.3474,"1,4-dab",0.1408,H2SO4,0.1988,water,0.5144,Ac,4d,x,48,no,5,no,1,4,
jn31.5,MoO3,0.0867,"1,4-dab",0.2894,H2SO4,0.2228,water,1.0024,Ac,35d,x,48,no,5,no,1,3,
jn31.6,MoO3,0.4871,"1,4-dab",0.0563,H2SO4,0.205,water,1.01,Ac,2d,x,48,no,5,no,1,3,
jn31.7,MoO3,0.2331,"1,4-dab",0.205,H2SO4,0.2125,water,1.0113,Ac,3d,x,48,no,5,no,1,3,
jn31.8,MoO3,0.3416,"1,4-dab",0.1447,H2SO4,0.206,water,1.0005,Ac,4d,x,48,no,5,no,1,4,
jn32.1,MoO3,0.0819,"1,4-dab",0.2936,H2SO4,0.2115,water,1.5034,Ac,30d,x,48,no,5,no,1,3,
jn32.2,MoO3,0.4853,"1,4-dab",0.0503,H2SO4,0.1956,water,1.5033,Ac,2d,x,48,no,5,no,1,3,
jn32.3,MoO3,0.2294,"1,4-dab",0.204,H2SO4,0.2044,water,1.5098,Ac,4d,x,48,no,5,no,2,2,
jn32.4,MoO3,0.3404,"1,4-dab",0.1416,H2SO4,0.1966,water,1.5001,Ac,3d,x,48,no,5,no,2,2,
jn32.5,MoO3,0.0849,"1,4-dab",0.3019,H2SO4,0.201,water,1.996,Ac,41d,x,48,no,5,no,1,3,
jn32.6,MoO3,0.4827,"1,4-dab",0.052,H2SO4,0.197,water,1.995,Ac,2d,x,48,no,5,no,1,3,
jn32.7,MoO3,0.2288,"1,4-dab",0.2172,H2SO4,0.2487,water,2.0059,Ac,4d,x,48,no,5,no,1,2,
jn32.8,MoO3,0.3445,"1,4-dab",0.1417,H2SO4,0.1987,water,1.9989,Ac,0d,x,48,no,5,no,1,3,
jn33.1,MoO3,0.0611,"1,4-dab",0.3181,H2SO4,0.2024,water,0.4976,Ac,58d,x,48,no,5,no,1,3,
jn33.2,MoO3,0.5142,"1,4-dab",0.0429,H2SO4,0.1965,water,0.5019,Ac,5d,x,48,no,5,no,1,3,
jn33.3,MoO3,0.1661,"1,4-dab",0.2587,H2SO4,0.228,water,0.4995,Ac,10d,x,48,no,5,no,1,2,
jn33.4,MoO3,0.3978,"1,4-dab",0.1071,H2SO4,0.2059,water,0.4976,Ac,3d,x,48,no,5,no,1,3,
jn33.5,MoO3,0.2808,"1,4-dab",0.1868,H2SO4,0.1996,water,0.5038,Ac,1d,x,48,no,5,no,1,3,
jn33.6,MoO3,0.0547,"1,4-dab",0.3173,H2SO4,0.2041,water,0.9984,Ac,40d,x,48,no,5,no,2,3,
jn33.7,MoO3,0.5097,"1,4-dab",0.0448,H2SO4,0.2947,water,0.9957,Ac,3d,x,48,no,5,no,2,3,
jn33.8,MoO3,0.1751,"1,4-dab",0.2453,H2SO4,0.1937,water,1.0079,Ac,16d,x,48,no,5,no,1,2,
jn34.1,MoO3,0.3961,"1,4-dab",0.1018,H2SO4,0.2115,water,1.0031,Ac,2d,x,48,no,5,no,2,3,
jn34.2,MoO3,0.2816,"1,4-dab",0.1821,H2SO4,0.2091,water,1.0096,Ac,2d,x,48,no,5,no,2,3,
jn34.3,MoO3,0.1734,"1,4-dab",0.2404,H2SO4,0.2035,water,1.5013,Ac,16d,x,48,no,5,no,2,2,
jn34.4,MoO3,0.4035,"1,4-dab",0.1039,H2SO4,0.1982,water,1.4981,Ac,2d,x,48,no,5,no,2,3,
jn34.5,MoO3,0.2853,"1,4-dab",0.198,H2SO4,0.2022,water,1.5059,Ac,4d,x,48,no,5,no,1,3,
jn34.6,MoO3,0.0563,"1,4-dab",0.3128,H2SO4,0.2194,water,2.0024,Ac,30d,x,48,no,5,no,2,3,
jn34.7,MoO3,0.5103,"1,4-dab",0.0461,H2SO4,0.2026,water,2.0165,Ac,2d,x,48,no,5,no,2,3,
jn34.8,MoO3,0.1683,"1,4-dab",0.2561,H2SO4,0.2037,water,2.0034,Ac,16d,x,48,no,5,no,1,2,
jn35.1,MoO3,0.3965,"1,4-dab",0.1053,H2SO4,0.1972,water,2.0085,Ac,2d,x,48,no,5,no,2,3,
jn35.2,MoO3,0.2837,"1,4-dab",0.1741,H2SO4,0.2114,water,2.0092,Ac,3d,x,48,no,5,no,1,2,
jn36.1,MoO3,0.0828,"1,5-dap",0.3542,H2SO4,0.1963,water,0.4967,Ac,43d,x,72,no,5,no,2,4,
jn36.2,MoO3,0.4848,"1,5-dap",0.0619,H2SO4,0.2022,water,0.5122,Ac,1d,x,72,no,5,no,1,3,
jn36.3,MoO3,0.2838,"1,5-dap",0.2069,H2SO4,0.2017,water,0.5099,Ac,1d,x,72,no,5,no,1,4,
jn36.4,MoO3,0.0839,"1,5-dap",0.3397,H2SO4,0.2,water,1.0022,Ac,30d,x,72,no,5,no,1,3,
jn36.5,MoO3,0.481,"1,5-dap",0.0673,H2SO4,0.1954,water,1.0042,Ac,2d,x,72,no,5,no,1,4,
jn36.6,MoO3,0.2857,"1,5-dap",0.2042,H2SO4,0.2068,water,1.0038,Ac,2d,x,72,no,5,no,1,4,
jn37.1,MoO3,0.0916,"1,5-dap",0.3408,H2SO4,0.2067,water,1.4975,Ac,30d,x,72,no,5,no,1,3,
jn37.2,MoO3,0.4821,"1,5-dap",0.055,H2SO4,0.1997,water,1.497,Ac,1d,x,72,no,5,no,1,3,
jn37.3,MoO3,0.2886,"1,5-dap",0.1976,H2SO4,0.2043,water,1.5033,Ac,1d,x,72,no,5,no,1,3,
jn37.4,MoO3,0.0849,"1,5-dap",0.3424,H2SO4,0.2115,water,2,Ac,30d,x,72,no,5,no,2,4,
jn37.5,MoO3,0.4829,"1,5-dap",0.058,H2SO4,0.2071,water,2.0004,Ac,0d,x,72,no,5,no,2,3,
jn37.6,MoO3,0.2826,"1,5-dap",0.2009,H2SO4,0.2126,water,1.9981,Ac,1d,x,72,no,5,no,1,3,
jn38.1,MoO3,0.1687,"1,5-dap",0.2869,H2SO4,0.2228,water,0.5,Ac,6d,x,48,no,5,no,2,3,
jn38.2,MoO3,0.2252,"1,5-dap",0.1714,H2SO4,0.2029,water,0.4955,Ac,2d,x,48,no,5,no,1,3,
jn38.3,MoO3,0.3473,"1,5-dap",0.1246,H2SO4,0.2328,water,0.5001,Ac,1d,x,48,no,5,no,2,3,
jn38.4,MoO3,0.3987,"1,5-dap",0.1207,H2SO4,0.2058,water,0.5032,Ac,0d,x,48,no,5,no,1,3,
jn38.5,MoO3,0.1744,"1,5-dap",0.277,H2SO4,0.1994,water,0.9989,Ac,11d,x,48,no,5,no,2,3,
jn38.6,MoO3,0.23,"1,5-dap",0.1784,H2SO4,0.203,water,0.9968,Ac,2d,x,48,no,5,no,2,2,
jn38.7,MoO3,0.3408,"1,5-dap",0.1344,H2SO4,0.2,water,0.999,Ac,3d,x,48,no,5,no,1,3,
jn38.8,MoO3,0.396,"1,5-dap",0.119,H2SO4,0.1949,water,1.0022,Ac,1d,x,48,no,5,no,1,4,
jn39.1,MoO3,0.1692,"1,5-dap",0.2842,H2SO4,0.206,water,2.0012,Ac,11d,x,48,no,5,no,1,3,
jn39.2,MoO3,0.2321,"1,5-dap",0.1708,H2SO4,0.204,water,2.001,Ac,3d,x,48,no,5,no,1,3,
jn39.3,MoO3,0.3391,"1,5-dap",0.1171,H2SO4,0.2016,water,2.0069,Ac,2d,x,48,no,5,no,1,4,
jn39.4,MoO3,0.3979,"1,5-dap",0.1441,H2SO4,0.1947,water,1.9963,Ac,1d,x,48,no,5,no,1,4,
jn40.1,MoO3,0.1902,"1,3-dap",0.1913,H2SO4,0.1971,water,0.4964,Ac,5d,x,96,no,5,no,2,3,
jn40.2,MoO3,0.192,"1,3-dap",0.1928,H2SO4,0.2042,water,0.5177,Ac,5d,x,96,no,5,no,2,3,
jn40.3,MoO3,0.1904,"1,3-dap",0.2321,H2SO4,0.1978,water,0.5073,Ac,12d,x,96,no,5,no,2,4,
jn40.4,MoO3,0.1896,"1,3-dap",0.1982,H2SO4,0.2036,water,0.7031,Ac,5d,x,96,no,5,no,2,3,
jn40.5,MoO3,0.194,"1,3-dap",0.202,H2SO4,0.199,water,0.2998,Ac,7d,x,96,no,5,no,1,4,
jn40.6,MoO3,0.1493,"1,3-dap",0.2294,H2SO4,0.1971,water,0.5122,Ac,12d,x,96,no,5,no,2,4,
jn40.7,MoO3,0.2267,"1,3-dap",0.173,H2SO4,0.1947,water,0.5065,Ac,3d,x,96,no,5,no,1,4,
jn42.1,MoO3,0.0869,"1,6-dah",0.5732,H2SO4,0.206,water,0.51,Ac,40d,x,48,no,5,no,1,4,
jn42.2,MoO3,0.1733,"1,6-dah",0.5584,H2SO4,0.2002,water,0.5068,Ac,37d,x,48,no,5,no,1,4,
jn42.3,MoO3,0.2258,"1,6-dah",0.5607,H2SO4,0.21,water,0.5009,Ac,30d,x,48,no,5,no,1,3,
jn42.4,MoO3,0.2878,"1,6-dah",0.332,H2SO4,0.2051,water,0.5108,Ac,3d,x,48,no,5,no,2,3,
jn42.5,MoO3,0.343,"1,6-dah",0.2645,H2SO4,0.2161,water,0.5118,Ac,2d,x,48,no,5,no,1,3,
jn42.6,MoO3,0.3966,"1,6-dah",0.1959,H2SO4,0.207,water,0.5132,Ac,1d,x,48,no,5,no,1,3,
jn42.7,MoO3,0.4885,"1,6-dah",0.0958,H2SO4,0.1992,water,0.5055,Ac,2d,x,48,no,5,no,2,4,
jn42.8,MoO3,0.2305,"1,6-dah",0.3882,H2SO4,0.201,water,0.5008,Ac,5d,x,48,no,5,no,1,3,
jn43.1,MoO3,0.0848,"1,6-dah",0.5845,H2SO4,0.206,water,1.006,Ac,38d,x,48,no,5,no,2,4,
jn43.2,MoO3,0.1754,"1,6-dah",0.4564,H2SO4,0.2003,water,1.0142,Ac,18d,x,48,no,5,no,2,3,
jn43.3,MoO3,0.2327,"1,6-dah",0.396,H2SO4,0.2038,water,0.9997,Ac,4d,x,48,no,5,no,1,3,
jn43.4,MoO3,0.2864,"1,6-dah",0.3252,H2SO4,0.2045,water,0.9948,Ac,3d,x,48,no,5,no,1,3,
jn43.5,MoO3,0.339,"1,6-dah",0.3241,H2SO4,0.1981,water,0.9974,Ac,1d,x,48,no,5,no,1,3,
jn43.6,MoO3,0.4,"1,6-dah",0.204,H2SO4,0.1989,water,1.0042,Ac,3d,x,48,no,5,no,1,3,
jn43.7,MoO3,0.4873,"1,6-dah",0.0969,H2SO4,0.2002,water,0.9947,Ac,1d,x,48,no,5,no,2,4,
jn44.1,MoO3,0.0844,"1,6-dah",0.5538,H2SO4,0.202,water,1.4977,Ac,36d,x,48,no,5,no,2,3,
jn44.2,MoO3,0.1693,"1,6-dah",0.4596,H2SO4,0.199,water,1.5,Ac,16d,x,48,no,5,no,2,3,
jn44.3,MoO3,0.228,"1,6-dah",0.3875,H2SO4,0.2051,water,1.5077,Ac,3d,x,48,no,5,no,1,4,
jn44.4,MoO3,0.2856,"1,6-dah",0.3569,H2SO4,0.2014,water,1.5044,Ac,3d,x,48,no,5,no,1,4,
jn44.5,MoO3,0.3387,"1,6-dah",0.2576,H2SO4,0.2035,water,1.4965,Ac,1d,x,48,no,5,no,1,3,
jn44.6,MoO3,0.3974,"1,6-dah",0.1942,H2SO4,0.1961,water,1.4938,Ac,2d,x,48,no,5,no,1,3,
jn44.7,MoO3,0.4836,"1,6-dah",0.1349,H2SO4,0.1953,water,1.5091,Ac,1d,x,48,no,5,no,1,3,
jn45.1,MoO3,0.0857,"1,6-dah",0.5532,H2SO4,0.2046,water,2.015,Ac,37d,x,48,no,5,no,2,4,
jn45.2,MoO3,0.1692,"1,6-dah",0.4713,H2SO4,0.2039,water,1.9942,Ac,19d,x,48,no,5,no,1,3,
jn45.3,MoO3,0.2287,"1,6-dah",0.3941,H2SO4,0.2028,water,1.9978,Ac,4d,x,48,no,5,no,1,3,
jn45.4,MoO3,0.2845,"1,6-dah",0.3257,H2SO4,0.199,water,2.1777,Ac,1d,x,48,no,5,no,1,4,
jn45.5,MoO3,0.3397,"1,6-dah",0.2578,H2SO4,0.208,water,2.0082,Ac,0d,x,48,no,5,no,1,3,
jn45.6,MoO3,0.3953,"1,6-dah",0.1976,H2SO4,0.1974,water,2.0023,Ac,2d,x,48,no,5,no,1,3,
jn45.7,MoO3,0.4868,"1,6-dah",0.0963,H2SO4,0.2005,water,1.9991,Ac,1d,x,48,no,5,no,2,4,
jn46.1,MoO3,0.0846,"1,7-dah",0.4481,H2SO4,0.1996,water,0.4961,Ac,50d,x,48,no,5,no,1,3,
jn46.2,MoO3,0.1676,"1,7-dah",0.3815,H2SO4,0.2063,water,0.4961,Ac,20d,x,48,no,5,no,1,2,
jn46.3,MoO3,0.2279,"1,7-dah",0.3245,H2SO4,0.1956,water,0.499,Ac,8d,x,48,no,5,no,1,3,
jn46.4,MoO3,0.2869,"1,7-dah",0.2769,H2SO4,0.1969,water,0.5003,Ac,1d,x,48,no,5,no,2,2,
jn46.5,MoO3,0.3442,"1,7-dah",0.2138,H2SO4,0.2097,water,0.5017,Ac,1d,x,48,no,5,no,1,3,
jn46.6,MoO3,0.4037,"1,7-dah",0.1533,H2SO4,0.2025,water,0.5002,Ac,2d,x,48,no,5,no,1,3,
jn46.7,MoO3,0.4987,"1,7-dah",0.0731,H2SO4,0.2051,water,0.4963,Ac,4d,x,48,no,5,no,1,3,
jn47.1,MoO3,0.0841,"1,7-dah",0.4466,H2SO4,0.2124,water,1.0005,Ac,41d,x,48,no,5,no,1,2,
jn47.2,MoO3,0.1705,"1,7-dah",0.3775,H2SO4,0.2097,water,1.0009,Ac,20d,x,48,no,5,no,1,2,
jn47.3,MoO3,0.232,"1,7-dah",0.3136,H2SO4,0.2043,water,1.0085,Ac,8d,x,48,no,5,no,1,3,
jn47.4,MoO3,0.2887,"1,7-dah",0.2697,H2SO4,0.2043,water,1.0047,Ac,0d,x,48,no,5,no,1,2,
jn47.5,MoO3,0.341,"1,7-dah",0.2207,H2SO4,0.2011,water,1.0084,Ac,3d,x,48,no,5,no,1,4,
jn47.6,MoO3,0.3978,"1,7-dah",0.1532,H2SO4,0.1969,water,1.0017,Ac,2d,x,48,no,5,no,1,3,
jn47.7,MoO3,0.4912,"1,7-dah",0.0748,H2SO4,0.2068,water,1.0178,Ac,5d,x,48,no,5,no,1,3,
jn48.1,MoO3,0.0851,"1,7-dah",0.4551,H2SO4,0.2032,water,1.5066,Ac,40d,x,48,no,5,no,2,2,
jn48.2,MoO3,0.1686,"1,7-dah",0.3783,H2SO4,0.2258,water,1.512,Ac,20d,x,48,no,5,no,2,2,
jn48.3,MoO3,0.2297,"1,7-dah",0.3105,H2SO4,0.2016,water,1.5042,Ac,10d,x,48,no,5,no,1,2,
jn48.4,MoO3,0.2823,"1,7-dah",0.2885,H2SO4,0.2197,water,1.504,Ac,0d,x,48,no,5,no,1,2,
jn48.5,MoO3,0.3463,"1,7-dah",0.2447,H2SO4,0.1989,water,1.4958,Ac,6d,x,48,no,5,no,2,3,
jn48.6,MoO3,0.3973,"1,7-dah",0.1602,H2SO4,0.1973,water,1.4973,Ac,2d,x,48,no,5,no,2,3,
jn48.7,MoO3,0.4992,"1,7-dah",0.0775,H2SO4,0.2039,water,1.5319,Ac,3d,x,48,no,5,no,1,3,
"jho137.1
",NaVO3,0.1209,SeO2,0.6572,"2,5-dmpip",0.1485,water,8.9872,Na2C2O4,0.1405,150,20,yes,2,no,1,3,
jho137.2,NaVO3,0.1318,SeO2,0.6618,2-mpip,0.123,water,8.9331,Na2C2O4,0.123,150,20,yes,2,no,2,4,
jho137.3,NaVO3,0.1229,SeO2,0.657,deta,0.1085,water,8.9808,Na2C2O4,0.1085,150,20,yes,2,no,1,3,
jho137.4,NaVO3,0.1216,SeO2,0.6842,"2,6-dmpip",0.1191,water,9.0447,Na2C2O4,0.1191,150,20,yes,1,no,1,2,
jho137.5,NaVO3,0.1363,SeO2,0.6637,"1,4-dmpip",0.1158,water,9.0171,Na2C2O4,0.1158,150,20,yes,2,no,1,3,
jho137.6,NaVO3,0.1242,SeO2,0.1234,tmed,0.1234,water,8.9876,Na2C2O4,0.1206,150,20,yes,1,no,1,2,
jho137.7,NaVO3,0.1219,SeO2,0.2218,aqnHCl,0.2218,water,9.0595,Na2C2O4,0.1261,150,20,yes,2,no,1,2,
jho137.8,NaVO3,0.1215,SeO2,0.1601,3-apyr,0.1601,water,8.9688,Na2C2O4,0.1258,150,20,yes,1,yes,0,0,
jho137.9,NaVO3,0.1222,SeO2,0.227,tmed,0.227,water,9.1254,Na2C2O4,0.1279,150,20,yes,1,no,2,2,
jho137.10,NaVO3,0.1229,SeO2,0.0627,en,0.0627,water,8.9283,Na2C2O4,0.1412,150,20,yes,2,no,1,2,
jho139.1,NH4VO3,0.1215,SeO2,0.6602,2-mpip,0.1077,water,9.0262,x,x,130,48,yes,2,no,1,2,
jho139.2,NH4VO3,0.1222,SeO2,0.6651,2-mpip,0.2024,water,9.0757,x,x,130,48,yes,1,no,2,3,
jho139.3,NH4VO3,0.116,SeO2,0.6787,tmed,0.1176,water,8.9487,x,x,130,48,yes,2,no,2,3,
jho139.4,NH4VO3,0.1169,SeO2,0.6639,tmed,0.23,water,8.9387,x,x,130,48,yes,2,no,2,3,
jho139.5,NH4VO3,0.1156,SeO2,0.6661,deta,0.1115,water,9.0241,x,x,130,48,yes,2,no,2,4,
jho139.6,NH4VO3,0.1208,SeO2,0.6687,deta,0.2104,water,8.9369,x,x,130,48,yes,2,no,2,3,
jho139.7,NH4VO3,0.1153,SeO2,0.6843,"2,6-dmpip",0.1129,water,8.9731,x,x,130,48,yes,1,yes,0,0,
jho139.8,NH4VO3,0.1197,SeO2,0.7472,"2,6-dmpip",0.2014,water,9.0359,x,x,130,48,yes,1,yes,0,0,
jho139.9,NH4VO3,0.1201,SeO2,0.6646,"1,4-dmpip",0.1112,water,8.9724,x,x,130,48,yes,1,yes,0,0,
jho139.10,NH4VO3,0.1179,SeO2,0.6578,"1,4-dmpip",0.2399,water,9.323,x,x,130,48,yes,1,no,2,3,
jho141.1,"NaVO3
",0.1204,SeO2,0.6637,"2,5-dmpip",0.1227,water,9.1386,Na2C2O4,0.1316,130,20,yes,2,no,1,3,
jho141.2,NaVO3,0.1241,SeO2,0.6597,2-mpip,0.1089,water,8.9291,Na2C2O4,0.1383,130,20,yes,2,no,1,3,
jho141.3,NaVO3,0.1208,SeO2,0.6616,deta,0.113,water,9.0629,Na2C2O4,0.1417,130,20,yes,2,no,1,3,
jho141.4,NaVO3,0.1237,SeO2,0.6614,"2,6-dmpip",0.1192,water,9.5247,Na2C2O4,0.1313,130,20,yes,2,no,1,3,
jho141.5,NaVO3,0.121,SeO2,0.6708,"1,4-dmpip",0.118,water,8.9961,Na2C2O4,0.13,130,20,yes,2,no,2,2,
jho141.6,NaVO3,0.1232,SeO2,0.6636,ted,0.1234,water,9.0666,Na2C2O4,0.1363,130,20,yes,2,no,2,2,
jho141.7,NaVO3,0.1198,SeO2,0.6674,aqnHCl,0.2004,water,8.9745,Na2C2O4,0.1292,130,20,yes,2,no,1,3,
jho141.8,NaVO3,0.122,SeO2,0.6743,3-apyr,0.1643,water,9.003,Na2C2O4,0.1258,130,20,yes,2,no,1,2,
jho141.9,NaVO3,0.1299,SeO2,0.6552,"1,2-dap",0.0932,water,8.9951,Na2C2O4,0.1313,130,20,yes,2,no,1,2,
jho141.10,NaVO3,0.1231,SeO2,0.684,en,0.0971,water,9.0105,Na2C2O4,0.1293,130,20,yes,2,no,2,3,
jho143.1,NH4VO3,0.1142,SeO2,0.6525,2-mpip,0.1138,water,8.8688,x,x,125,20,yes,2,yes,0,0,
jho143.2,NH4VO3,0.1191,SeO2,0.6589,2-mpip,0.1265,water,9.0581,x,x,125,20,yes,3,no,2,3,
jho143.3,NH4VO3,0.1256,SeO2,0.3255,2-mpip,0.1345,water,9.1019,x,x,125,20,yes,2,no,2,3,
jho143.4,NH4VO3,0.1267,SeO2,0.3185,2-mpip,0.1263,water,9.0808,x,x,125,20,yes,4,no,2,2,
jho143.5,NH4VO3,0.119,SeO2,0.1135,2-mpip,0.123,water,9.0527,x,x,125,20,yes,1,no,2,3,
jho143.6,NH4VO3,0.1154,SeO2,0.6904,"2,5-dmpip",0.1322,water,8.9421,x,x,125,20,yes,2,no,1,3,
jho143.7,NH4VO3,0.1188,SeO2,0.6629,"2,5-dmpip",0.1325,water,8.976,x,x,125,20,yes,3,no,2,3,
jho143.8,NH4VO3,0.1211,SeO2,0.351,"2,5-dmpip",0.1214,water,9.2491,x,x,125,20,yes,2,no,2,3,
jho143.9,NH4VO3,0.1185,SeO2,0.3238,"2,5-dmpip",0.1268,water,9.0735,x,x,125,20,yes,3,yes,0,0,
jho143.10,NH4VO3,0.1181,SeO2,0.1161,"2,5-dmpip",0.1234,water,8.9706,x,x,125,20,yes,2,yes,0,0,
jho143.11,NH4VO3,0.1175,SeO2,0.6752,deta,0.1153,water,9.0267,x,x,125,20,yes,2,no,2,2,
jho143.12,NH4VO3,0.1332,SeO2,0.6666,deta,0.1125,water,9.002,x,x,125,20,yes,3,no,1,3,
jho143.13,NH4VO3,0.1161,SeO2,0.3194,deta,0.137,water,9.1657,x,x,125,20,yes,2,no,2,3,
jho143.14,NH4VO3,0.1196,SeO2,0.3144,deta,0.1244,water,8.9143,x,x,125,20,yes,3,no,2,3,
jho143.15,NH4VO3,0.1137,SeO2,0.1366,deta,0.1266,water,9.0813,x,x,125,20,yes,2,no,2,2,
jho147.1,NaVO3,0.1551,SeO2,0.1195,"1,4-dmpip",0.1195,water,9.0211,x,x,130,60,yes,2,no,2,4,
jho147.2,NaVO3,0.1231,SeO2,0.1227,"1,4-dmpip",0.1227,water,6.2866,x,x,130,60,yes,2,no,2,4,
jho147.3,NaVO3,0.1141,SeO2,0.1216,"1,4-dmpip",0.1216,water,9.6145,x,x,130,60,yes,2,no,2,4,
jho147.4,NaVO3,0.1199,SeO2,0.1123,"1,4-dmpip",0.1123,water,6.0885,x,x,130,60,yes,2,no,1,3,
jho148.1,NH4VO3,0.1119,SeO2,0.6604,deta,0.1408,water,9.0122,x,x,110,60,yes,2,no,2,3,
jho148.2,NH4VO3,0.1163,SeO2,1.1353,deta,0.1116,water,8.9645,x,x,110,60,yes,2,no,2,4,
jho148.3,NH4VO3,0.1129,SeO2,0.6868,deta,0.1291,water,5.9688,x,x,110,60,yes,2,no,2,4,
jho148.4,NH4VO3,0.1123,SeO2,1.1057,deta,0.1258,water,6.0986,x,x,110,60,yes,2,no,2,4,
jho149.1,NH4VO3,0.1153,SeO2,0.6717,"2,5-dmpip",0.1386,water,9.0585,Na2C2O4,0.1073,110,60,yes,2,no,2,4,
jho149.2,NH4VO3,0.115,SeO2,0.6708,"2,5-dmpip",0.1311,water,8.9664,Na2C2O4,0.0981,110,60,yes,2,no,2,3,
jho149.3,NH4VO3,0.113,SeO2,0.6581,"2,6-dmpip",0.1254,water,9.0169,Na2C2O4,0.1071,110,60,yes,2,no,2,4,
jho149.4,NH4VO3,0.1142,SeO2,0.6631,1-mpip,0.1132,water,9.0015,Na2C2O4,0.1049,110,60,yes,2,no,2,3,
jho149.5,NH4VO3,0.1164,SeO2,0.6756,"1,4-dmpip",0.128,water,8.9922,Na2C2O4,0.1301,110,60,yes,2,no,2,3,
jho149.6,NH4VO3,0.1161,SeO2,0.7042,aep,0.1297,water,9.19,Na2C2O4,0.1061,110,60,yes,2,no,2,4,
jho149.7,NH4VO3,0.1163,SeO2,0.6604,dabco,0.1216,water,9.1674,Na2C2O4,0.1034,110,60,yes,2,no,2,3,
jho149.8,NH4VO3,0.1172,SeO2,0.6479,tmed,0.1258,water,9.0085,Na2C2O4,0.1141,110,60,yes,2,no,2,4,
jho149.9,NH4VO3,0.1133,SeO2,0.6577,aqnHCl,0.2041,water,8.9957,Na2C2O4,0.104,110,60,yes,2,no,2,2,
jho149.10,NH4VO3,0.1161,SeO2,0.6504,en,0.0762,water,9.0177,Na2C2O4,0.1053,110,60,yes,2,no,2,3,
jho149.11,NH4VO3,0.1153,SeO2,0.6689,"1,2-dap",0.0851,water,9.0218,Na2C2O4,0.106,110,60,yes,2,no,2,3,
jho149.12,NH4VO3,0.1174,SeO2,0.6595,"1,3-dap",0.1627,water,9.0399,Na2C2O4,0.1071,110,60,yes,2,no,2,4,
jho152.1,NaVO3,0.1416,SeO2,0.6672,"1,4-dmpip",0.115,water,7.0196,x,x,120,4,yes,2,no,2,4,
jho152.2,NaVO3,0.1197,SeO2,0.5669,"1,4-dmpip",0.1259,water,6.2066,x,x,120,4,yes,2,no,2,4,
jho152.3,NaVO3,0.129,SeO2,0.4428,"1,4-dmpip",0.1179,water,6.0931,x,x,120,4,yes,2,no,2,3,
jho152.4,NaVO3,0.1204,SeO2,0.6955,deta,0.117,water,6.1892,x,x,120,4,yes,2,no,2,3,
jho152.5,NaVO3,0.1255,SeO2,0.5737,deta,0.1222,water,6.0339,x,x,120,4,yes,2,no,2,3,
jho152.6,NaVO3,0.1198,SeO2,0.4463,deta,0.1223,water,6.1207,x,x,120,4,yes,2,no,1,3,
jho152.7,"NH4VO3
",0.1179,SeO2,0.6556,deta,0.1212,water,6.0987,x,x,120,4,yes,2,no,2,4,
jho152.8,NH4VO3,0.1167,SeO2,0.5688,deta,0.1151,water,6.0411,x,x,120,4,yes,2,no,2,3,
jho152.9,NH4VO3,0.1217,SeO2,0.4467,deta,0.117,water,6.0921,x,x,120,4,yes,2,no,2,2,
jho154.1,NH4VO3,0.1188,SeO2,0.4487,"2,5-dmpip",0.1264,water,9.6832,Na2C2O4,0.1005,110,60,yes,2,no,2,3,
jho154.2,NH4VO3,0.1147,SeO2,0.4404,dabco,0.1175,water,9.0087,Na2C2O4,0.1035,110,60,yes,2,no,2,3,
jho154.3,NH4VO3,0.1159,SeO2,0.4465,en,0.0653,water,8.9924,Na2C2O4,0.1014,110,60,yes,2,no,2,3,
jho154.4,NH4VO3,0.1135,SeO2,0.4421,tmed,0.1152,water,8.9202,Na2C2O4,0.1104,110,60,yes,2,no,2,4,
jho154.5,NH4VO3,0.1262,SeO2,0.4519,"1,4-dmpip",0.1135,water,8.9566,Na2C2O4,0.1034,110,60,yes,2,yes,0,0,
jho154.6,NH4VO3,0.1162,SeO2,0.4538,1-mpip,0.1059,water,8.9403,Na2C2O4,0.1163,110,60,yes,2,no,2,3,
jho154.7,NH4VO3,0.1168,SeO2,0.4464,2-mpip,0.1188,water,9,Na2C2O4,0.1022,110,60,yes,2,no,2,4,
jho155.1,NH4VO3,0.1125,SeO2,1.1176,2-mpip,0.1309,water,6.0375,x,x,110,24,yes,2,no,2,3,
jho155.2,NH4VO3,0.1193,SeO2,1.1259,1-mpip,0.1111,water,6.0151,x,x,110,24,yes,2,yes,0,0,
jho155.3,NH4VO3,0.12,SeO2,1.1847,"1,4-dmpip",0.1214,water,6.0146,x,x,110,24,yes,2,no,2,3,
jho155.4,NH4VO3,0.1157,SeO2,1.1384,aqnHCl,0.1952,water,6.0241,x,x,110,24,yes,2,no,2,3,
jho155.5,NH4VO3,0.1155,SeO2,1.1049,deta,0.1208,water,6.0336,x,x,110,24,yes,2,no,2,3,
jho155.6,NH4VO3,0.1152,SeO2,1.1139,deta,0,water,6.0821,x,x,110,24,yes,2,no,2,4,
jho155.7,NH4VO3,0.1177,SeO2,0.8787,deta,0.1131,water,6.0273,x,x,110,24,yes,2,no,2,3,
jho155.8,NaVO3,0.1233,SeO2,1.1163,deta,0.1406,water,6.0646,x,x,110,24,yes,2,no,2,2,
jho155.9,NaVO3,0.1285,SeO2,1.1109,deta,0,water,6.13,x,x,110,24,yes,2,no,2,3,
jho155.10,NaVO3,0.1202,SeO2,0.8782,deta,0.1438,water,6.1325,x,x,110,24,yes,2,no,2,3,
jn49.1,MoO3,0.0826,"1,7-dah",0.4471,H2SO4,0.2124,water,2.005,Ac,40d,x,48,no,5,no,2,2,
jn49.2,MoO3,0.1676,"1,7-dah",0.3759,H2SO4,0.1987,water,2.0133,Ac,23d,x,48,no,5,no,1,2,
jn49.3,MoO3,0.2255,"1,7-dah",0.3164,H2SO4,0.2033,water,2.0032,Ac,10d,x,48,no,5,no,1,3,
jn49.4,MoO3,0.2839,"1,7-dah",0.2672,H2SO4,0.1978,water,2.0222,Ac,3d,x,48,no,5,no,1,4,
jn49.5,MoO3,0.3408,"1,7-dah",0.2336,H2SO4,0.2084,water,1.9987,Ac,4d,x,48,no,5,no,1,3,
jn49.6,MoO3,0.4013,"1,7-dah",0.1623,H2SO4,0.2004,water,1.9951,Ac,2d,x,48,no,5,no,1,4,
jn49.7,MoO3,0.4911,"1,7-dah",0.0844,H2SO4,0.1969,water,2.0194,Ac,6d,x,48,no,5,no,1,3,
jn50.1,MoO3,0.4928,"[1,7-dahH2^2+][SO4^2-]*nMeOH",0.2201,water,2.0218,H2SO4,x,Ac,2d,x,48,no,5,no,2,4,"These reactions include a strange complex, not sure if needed in data"
jn50.2,MoO3,0.2399,"[1,7-dahH2^2+][SO4^2-]*nMeOH",0.4279,water,2.0602,H2SO4,x,Ac,2d,x,48,no,5,no,1,3,
jn50.3,MoO3,0.0927,"[1,7-dahH2^2+][SO4^2-]*nMeOH",1.1471,water,2.0129,H2SO4,x,Ac,2d,x,48,no,5,no,1,2,
jn51.1,MoO3,0.1013,"1,3-dap",0.2488,H2SO4,0.1988,water,1.9974,Ac,25d,x,48,no,5,no,2,4,
jn51.2,MoO3,0.1003,"1,3-dap",0.2469,H2SO4,0.1963,water,2.0104,Ac,27d,x,48,no,5,no,2,4,
jn51.3,MoO3,0.4628,"1,3-dap",0.0498,H2SO4,0.2008,water,2.039,Ac,1d,x,48,no,5,no,1,4,
jn51.4,MoO3,0.4629,"1,3-dap",0.0533,H2SO4,0.2061,water,2.0045,Ac,1d,x,48,no,5,no,1,4,
jn51.5,MoO3,0.1449,"1,3-dap",0.2183,H2SO4,0.21,water,0.504,Ac,12d,x,48,no,5,no,2,4,
jn51.6,MoO3,0.1402,"1,3-dap",0.22,H2SO4,0.2054,water,0.503,Ac,12d,x,48,no,5,no,2,4,
