Repository: darkreactions/DRP

########################################################################
#############################__ChemML__#################################
########################################################################


###########################__SETTING UP__###############################
In order to create models, the following need to be installed:
-- Python (2.7)
-- RDkit (for Python)
-- Java
-- GraphViz ("neato" specifically)
-- Weka (3-7-9)
-- ChemAxon (JChem)

Additionally, the configuration file (default: config/config.json) must
	know the location of the .../weka.jar file and .../JChem/bin.

*Note that only Ubuntu 12+ and Weka-3-7-9 have been tested.

File: research/paul/EXAMPLE_INPUT/DR.csv (part 6 of 11)
Reaction number,Reactant 1 name,Reactant 1 mass (g),Reactant 2 name,Reactant 2 mass (g),Reactant 3 name,Reactant 3 mass (g),Reactant 4 name,Reactant 4 mass (g),Reactant 5 name,Reactant 5 mass (g),Temp (ºC),Time (h),Slow cool,pH (x = unknown),Leak,purity (0 = no data in notebook; 1 = multiphase; 2 = single phase),"outcome (0 = no data in notebook, 1 = no solid; 2 = noncrystalline/brown; 3 = powder/crystallites; 4 = large single crystals)",Notes
jn51.7,MoO3,0.5108,"1,4-dab",0.032,H2SO4,0.2059,water,0.5586,Ac,2d,x,48,no,5,no,1,3,
jn51.8,MoO3,0.5121,"1,4-dab",0.039,H2SO4,0.2024,water,0.505,Ac,2d,x,48,no,5,no,1,4,
jn51.9,MoO3,0.0515,"1,4-dab",0.3216,H2SO4,0.1988,water,1.0016,Ac,40d,x,48,no,5,no,2,3,
jn51.10,MoO3,0.0488,"1,4-dab",0.3103,H2SO4,0.199,water,1.0157,Ac,40d,x,48,no,5,no,2,4,
jn52.1,MoO3,0.4029,"1,4-dab",0.1032,H2SO4,0.1953,water,0.5002,Ac,3d,x,48,no,5,no,1,3,
jn52.2,MoO3,0.3954,"1,4-dab",0.1117,H2SO4,0.1955,water,0.5054,Ac,2d,x,48,no,5,no,1,3,
jn52.3,MoO3,0.2842,"1,5-dap",0.2045,H2SO4,0.1965,water,0.4957,Ac,9d,x,48,no,5,no,1,3,
jn52.4,MoO3,0.2791,"1,5-dap",0.1969,H2SO4,0.22,water,0.5041,Ac,12d,x,48,no,5,no,1,4,
jn52.5,MoO3,0.4827,"1,5-dap",0.0674,H2SO4,0.2038,water,1.0021,Ac,3d,x,48,no,5,no,1,4,
jn52.6,MoO3,0.485,"1,5-dap",0.0612,H2SO4,0.2308,water,1.0114,Ac,3d,x,48,no,5,no,1,4,
jn52.7,MoO3,0.284,"1,6-dah",0.322,H2SO4,0.2252,water,2.9913,Ac,3d,x,48,no,5,no,1,2,
jn52.8,MoO3,0.2868,"1,6-dah",0.3278,H2SO4,0.2328,water,3.9903,Ac,5d,x,48,no,5,no,1,2,
jn52.9,MoO3,0.2799,"1,6-dah",0.3334,H2SO4,0.2028,water,5.1225,Ac,8d,x,48,no,5,no,2,4,
jn52.10,MoO3,0.2837,"1,6-dah",0.3342,H2SO4,0.22,water,6.0084,Ac,5d,x,48,no,5,no,1,3,
jn54.1,MoO3,0.0848,LD:1,0.4081,H2SO4,0.2021,water,0.4997,Ac,3d,x,48,no,5,no,2,1,"LD:1 follows abbreviation scheme from jn where LD:2 is en, LD:3 is 1,3-dap and so on"
jn54.2,MoO3,0.2261,LD:1,0.289,H2SO4,0.2072,water,0.5228,Ac,4d,x,48,no,5,no,2,4,
jn54.3,MoO3,0.3424,LD:1,0.2231,H2SO4,0.1978,water,0.5122,Ac,3d,x,48,no,5,no,2,2,
jn54.4,MoO3,0.4846,LD:1,0.0768,H2SO4,0.1967,water,0.5037,Ac,3d,x,48,no,5,no,1,3,
jn54.5,MoO3,0.0854,LD:1,0.4086,H2SO4,0.2084,water,1.0179,Ac,3d,x,48,no,5,no,2,1,
jn54.6,MoO3,0.2299,LD:1,0.2919,H2SO4,0.2087,water,1.0165,Ac,2d,x,48,no,5,no,2,3,
jn54.7,MoO3,0.3397,LD:1,0.1938,H2SO4,0.1992,water,1.0071,Ac,2d,x,48,no,5,no,2,2,
jn54.8,MoO3,0.4819,LD:1,0.0733,H2SO4,0.2056,water,1.0071,Ac,0d,x,48,no,5,no,1,3,
jn55.1,MoO3,0.0826,LD:1,0.4185,H2SO4,0.1983,water,1.4972,Ac,5d,x,48,no,5,no,2,1,
jn55.2,MoO3,0.2284,LD:1,0.2848,H2SO4,0.1997,water,2.0645,Ac,2d,x,48,no,5,no,2,3,
jn55.3,MoO3,0.3423,LD:1,0.2015,H2SO4,0.2056,water,1.5056,Ac,0d,x,48,no,5,no,2,3,
jn55.4,MoO3,0.4873,LD:1,0.0771,H2SO4,0.2005,water,1.4959,Ac,2d,x,48,no,5,no,1,3,
jn55.5,MoO3,0.0876,LD:1,0.4053,H2SO4,0.1974,water,2.0064,Ac,6d,x,48,no,5,no,2,3,
jn55.6,MoO3,0.2326,LD:1,0.3021,H2SO4,0.1992,water,1.4958,Ac,2d,x,48,no,5,no,1,3,
jn55.7,MoO3,0.3439,LD:1,0.1913,H2SO4,0.1984,water,1.9954,Ac,3d,x,48,no,5,no,2,3,
jn55.8,MoO3,0.4637,LD:1,0.0723,H2SO4,0.2083,water,2.0294,Ac,2d,x,48,no,5,no,1,3,
mds63.1,Na2TeO3,0.2748,NH4VO3,0.0736,aep,0.0897,water,9.0913,x,-1,90,24,yes,8,no,1,4,
mds63.2,Na2TeO3,0.1375,NH4VO3,0.1508,aep,0.0823,water,9.0113,x,-1,90,24,yes,8,no,1,4,
mds63.3,Na2TeO3,0.1381,NH4VO3,0.0738,aep,0.1605,water,9.2057,x,-1,90,24,yes,8,no,2,4,
mds63.4,Na2TeO3,0.3877,NH4VO3,0.0473,aep,0.0511,water,9.0986,x,-1,90,24,yes,8,no,1,4,
mds63.5,Na2TeO3,0.0824,NH4VO3,0.2028,aep,0.0496,water,9.0326,x,-1,90,24,yes,8,no,2,4,
mds63.6,Na2TeO3,0.0839,NH4VO3,0.0437,aep,0.2241,water,9.0263,x,-1,90,24,yes,8,no,2,4,
mds63.7,Na2TeO3,0.2212,NH4VO3,0.1164,aep,0.0678,water,9.0273,x,-1,90,24,yes,8,no,1,4,
mds63.8,Na2TeO3,0.2207,NH4VO3,0.0586,aep,0.1265,water,9.0251,x,-1,90,24,yes,8,no,2,4,
mds63.9,Na2TeO3,0.1106,NH4VO3,0.1159,aep,0.1309,water,9.0159,x,-1,90,24,yes,8,no,2,4,
mds63.10,Na2TeO3,0.1843,NH4VO3,0.0975,aep,0.1088,water,9.2889,x,-1,90,24,yes,8,no,2,4,
mds67.1,Na2TeO3,0.1208,NH4VO3,0.1475,2-mpip,0.0919,water,9.0164,x,-1,115,24,yes,8,no,1,4,
mds67.2,Na2TeO3,0.1214,NH4VO3,0.1362,"2,5-dmpip",0.0877,water,9.0066,x,-1,115,24,yes,8,no,2,4,
mds67.3,Na2TeO3,0.1225,NH4VO3,0.1372,"1,4-dmpip",0.0856,water,9.024,x,-1,115,24,yes,8,no,2,3,
mds67.4,Na2TeO3,0.1221,NH4VO3,0.1372,aep,0.0992,water,9.0608,x,-1,115,24,yes,8,0,0,0,
mds67.5,Na2TeO3,0.1203,NH4VO3,0.139,pip,0.0652,water,9.0348,x,-1,115,24,yes,8,0,0,0,
mds67.6,Na2TeO3,0.1208,NH4VO3,0.1361,"1,6-dah",0.0895,water,9.0055,x,-1,115,24,yes,8,0,0,0,
mds67.7,Na2TeO3,0.1212,NH4VO3,0.1359,2-mpip,0.0843,water,9.0243,x,-1,140,24,yes,8,0,0,0,
mds67.8,Na2TeO3,0.1242,NH4VO3,0.1404,"2,5-dmpip",0.0847,water,9.024,x,-1,140,24,yes,8,0,0,0,
mds67.9,Na2TeO3,0.1234,NH4VO3,0.1431,"1,4-dmpip",0.0897,water,9.0042,x,-1,140,24,yes,8,0,0,0,
mds67.10,Na2TeO3,0.1234,NH4VO3,0.1363,z,0.0971,water,9.0055,x,-1,140,24,yes,8,0,0,0,"I can't clearly read this reactant name. Looks like aep, but 1,4 is written over it."
mds67.11,Na2TeO3,0.1219,NH4VO3,0.1365,pip,0.0676,water,9.0063,x,-1,140,24,yes,8,0,0,0,
mds67.12,Na2TeO3,0.1221,NH4VO3,0.1374,"1,6-dah",0.0873,water,9.0071,x,-1,140,24,yes,8,0,0,0,
mds69.1,Na2TeO3,0.276,NH4VO3,0.085,"2,5-dmpip",0.0699,water,9.0405,x,-1,90,24,yes,8,0,0,0,
mds69.2,Na2TeO3,0.1367,NH4VO3,0.147,"2,5-dmpip",0.0702,water,9.0296,x,-1,90,24,yes,8,0,0,0,
mds69.3,Na2TeO3,0.1379,NH4VO3,0.0756,"2,5-dmpip",0.1407,water,9.0052,x,-1,90,24,yes,8,0,0,0,
mds69.4,Na2TeO3,0.2206,NH4VO3,0.118,"2,5-dmpip",0.0576,water,9.3434,x,-1,90,24,yes,8,0,0,0,
mds69.5,Na2TeO3,0.2219,NH4VO3,0.0595,"2,5-dmpip",0.1155,water,9.0589,x,-1,90,24,yes,8,0,0,0,
mds69.6,Na2TeO3,0.1146,NH4VO3,0.1186,"2,5-dmpip",0.1166,water,9.0016,x,-1,90,24,yes,8,0,0,0,
mds69.7,Na2TeO3,0.1836,NH4VO3,0.0973,"2,5-dmpip",0.1013,water,9.0357,x,-1,90,24,yes,8,0,0,0,
mds69.8,Na2TeO3,0.3854,NH4VO3,0.0434,"2,5-dmpip",0.0453,water,9.0121,x,-1,90,24,yes,8,0,0,0,
mds69.9,Na2TeO3,0.0842,NH4VO3,0.2018,"2,5-dmpip",0.0432,water,9.0041,x,-1,90,24,yes,8,0,0,0,
mds69.10,Na2TeO3,0.0817,NH4VO3,0.0443,"2,5-dmpip",0.2018,water,9.0136,x,-1,90,24,yes,8,0,0,0,
mds69.11,Na2TeO3,0.3121,NH4VO3,0.0868,"2,5-dmpip",0.0375,water,9.0624,x,-1,90,24,yes,8,0,0,0,
mds69.12,Na2TeO3,0.3112,NH4VO3,0.0391,"2,5-dmpip",0.0859,water,9.0152,x,-1,90,24,yes,8,0,0,0,
mds69.13,Na2TeO3,0.1683,NH4VO3,0.1654,"2,5-dmpip",0.0385,water,9.0158,x,-1,90,24,yes,8,0,0,0,
mds69.14,Na2TeO3,0.0733,NH4VO3,0.1657,"2,5-dmpip",0.0854,water,9.0394,x,-1,90,24,yes,8,0,0,0,
mds69.15,Na2TeO3,0.1656,NH4VO3,0.0383,"2,5-dmpip",0.1629,water,9.0066,x,-1,90,24,yes,8,0,0,0,
mds69.16,Na2TeO3,0.073,NH4VO3,0.0913,"2,5-dmpip",0.1608,water,9.0317,x,-1,90,24,yes,8,0,0,0,
mds71.1,Na2TeO3,0.2748,NH4VO3,0.0728,2-mpip,0.0623,water,9.0537,x,-1,90,24,yes,8,no,2,3,
mds71.2,Na2TeO3,0.1376,NH4VO3,0.147,2-mpip,0.061,water,9.0112,x,-1,90,24,yes,8,no,2,3,
mds71.3,Na2TeO3,0.1367,NH4VO3,0.0723,2-mpip,0.1786,water,9.026,x,-1,90,24,yes,8,no,1,4,water mass is kind of unreadable/missing a digit
mds71.4,Na2TeO3,0.2208,NH4VO3,0.1262,2-mpip,0.0523,water,9.0246,x,-1,90,24,yes,8,no,2,3,
mds71.5,Na2TeO3,0.221,NH4VO3,0.0598,2-mpip,0.0984,water,9.1045,x,-1,90,24,yes,8,no,2,3,
mds71.6,Na2TeO3,0.1105,NH4VO3,0.1165,2-mpip,0.0973,water,9.1795,x,-1,90,24,yes,8,no,1,4,
mds71.7,Na2TeO3,0.1853,NH4VO3,0.0981,2-mpip,0.0867,water,9.0889,x,-1,90,24,yes,8,no,2,3,
mds71.8,Na2TeO3,0.3851,NH4VO3,0.0493,2-mpip,0.0365,water,9.0607,x,-1,90,24,yes,8,no,1,3,
mds71.9,Na2TeO3,0.0824,NH4VO3,0.2079,2-mpip,0.0379,water,9.1357,x,-1,90,24,yes,8,no,1,4,
mds71.10,Na2TeO3,0.0824,NH4VO3,0.0461,2-mpip,0.1741,water,9.0499,x,-1,90,24,yes,8,no,2,3,
mds71.11,Na2TeO3,0.3125,NH4VO3,0.087,2-mpip,0.0341,water,9.0183,x,-1,90,24,yes,8,no,2,3,
mds71.12,Na2TeO3,0.3142,NH4VO3,0.0385,2-mpip,0.0796,water,9.0291,x,-1,90,24,yes,8,no,2,3,
mds71.13,Na2TeO3,0.1648,NH4VO3,0.1639,2-mpip,0.0327,water,9.0112,x,-1,90,24,yes,8,no,2,3,
mds71.14,Na2TeO3,0.167,NH4VO3,0.0382,2-mpip,0.1418,water,9,x,-1,90,24,yes,8,no,2,3,
mds71.15,Na2TeO3,0.078,NH4VO3,0.1638,2-mpip,0.0752,water,9.0015,x,-1,90,24,yes,8,no,2,3,
mds71.16,Na2TeO3,0.0751,NH4VO3,0.0872,2-mpip,0.1414,water,9.0205,x,-1,90,24,yes,8,no,1,4,
mds73.1,Na2TeO3,0.2745,NaVO3,0.0752,aep,0.0826,water,9.0355,x,-1,90,24,yes,8,no,2,4,"A lot of these are described as ""ugly crystals."" Does that mean multiphase or is there some way I should notate it?"
mds73.2,Na2TeO3,0.136,NaVO3,0.1506,aep,0.0849,water,9.057,x,-1,90,24,yes,8,no,2,4,
mds73.3,Na2TeO3,0.1374,NaVO3,0.0755,aep,0.1636,water,9.0196,x,-1,90,24,yes,8,no,2,4,
mds73.4,Na2TeO3,0.2217,NaVO3,0.1209,aep,0.0707,water,9.0258,x,-1,90,24,yes,8,no,2,4,
mds73.5,Na2TeO3,0.2198,NaVO3,0.0612,aep,0.1268,water,9.0426,x,-1,90,24,yes,8,no,2,4,
mds73.6,Na2TeO3,0.1123,NaVO3,0.1213,aep,0.1274,water,9.0295,x,-1,90,24,yes,8,no,1,4,
mds73.7,Na2TeO3,0.1881,NaVO3,0.1005,aep,0.1069,water,9.024,x,-1,90,24,yes,8,no,2,4,
mds73.8,Na2TeO3,0.3917,NaVO3,0.0455,aep,0.0519,water,9.0022,x,-1,90,24,yes,8,no,2,3,
mds73.9,Na2TeO3,0.0872,NaVO3,0.2157,aep,0.0563,water,9.0012,x,-1,90,24,yes,8,no,2,4,
mds73.10,Na2TeO3,0.0919,NaVO3,0.0469,aep,0.2234,water,9.0043,x,-1,90,24,yes,8,no,2,4,
mds73.11,Na2TeO3,0.3118,NaVO3,0.0907,aep,0.0418,water,9.0215,x,-1,90,24,yes,8,no,2,4,
mds73.12,Na2TeO3,0.3119,NaVO3,0.394,aep,0.1,water,9.053,x,-1,90,24,yes,8,no,1,4,digit missing from NaVO3 mass
mds73.13,Na2TeO3,0.1639,NaVO3,0.1734,aep,0.0491,water,9.0284,x,-1,90,24,yes,8,no,2,4,
mds73.14,Na2TeO3,0.163,NaVO3,0.0444,aep,0.1831,water,9.0366,x,-1,90,24,yes,8,no,2,4,
mds73.15,Na2TeO3,0.0726,NaVO3,0.1731,aep,0.1063,water,9.0499,x,-1,90,24,yes,8,no,2,4,
mds73.16,Na2TeO3,0.0748,NaVO3,0.1014,aep,0.1865,water,9.0017,x,-1,90,24,yes,8,no,2,2,"brown globules - dark I thought globules were crystals, but brown… "
mds75.1,Na2TeO3,0.3125,NH4VO3,0.0945,aep,0.0436,water,9.0145,x,-1,90,24,yes,x,0,0,0,No reports on reaction results again…
mds75.2,Na2TeO3,0.3115,NH4VO3,0.0437,aep,0.0981,water,9.2205,x,-1,90,24,yes,x,0,0,0,
mds75.3,Na2TeO3,0.1662,NH4VO3,0.1671,aep,0.0427,water,9.0467,x,-1,90,24,yes,x,0,0,0,
mds75.4,Na2TeO3,0.0766,NH4VO3,0.1729,aep,0.1015,water,9.0021,x,-1,90,24,yes,x,0,0,0,
mds75.5,Na2TeO3,0.1656,NH4VO3,0.0509,aep,0.1845,water,9.6093,x,-1,90,24,yes,x,0,0,0,
mds75.6,Na2TeO3,0.0721,NH4VO3,0.0905,aep,0.18,water,9.0586,x,-1,90,24,yes,x,0,0,0,
mds77.1,Na2TeO3,0.2741,NaVO3,0.075,2-mpip,0.0697,water,9.1747,x,-1,90,24,yes,8,0,0,0,
mds77.2,Na2TeO3,0.1408,NaVO3,0.1511,2-mpip,0.0699,water,9.2745,x,-1,90,24,yes,8,0,0,0,
mds77.3,Na2TeO3,0.1366,NaVO3,0.0756,2-mpip,0.1241,water,9.041,x,-1,90,24,yes,8,0,0,0,
mds77.4,Na2TeO3,0.224,NaVO3,0.1227,2-mpip,0.0572,water,9.0148,x,-1,90,24,yes,8,0,0,0,
mds77.5,Na2TeO3,0.2198,NaVO3,0.0627,2-mpip,0.1023,water,9.0331,x,-1,90,24,yes,8,0,0,0,
mds77.6,Na2TeO3,0.1098,NaVO3,0.122,2-mpip,0.0993,water,9.0126,x,-1,90,24,yes,8,0,0,0,
mds77.7,Na2TeO3,0.1876,NaVO3,0.1141,2-mpip,0.0854,water,9.0202,x,-1,90,24,yes,8,0,0,0,
mds77.8,Na2TeO3,0.3865,NaVO3,0.049,2-mpip,0.0389,water,9.0505,x,-1,90,24,yes,8,0,0,0,
mds77.9,Na2TeO3,0.0815,NaVO3,0.2126,2-mpip,0.0368,water,9.0417,x,-1,90,24,yes,8,0,0,0,
mds77.10,Na2TeO3,0.0842,NaVO3,0.0454,2-mpip,0.1716,water,9.2038,x,-1,90,24,yes,8,0,0,0,
mds77.11,Na2TeO3,0.324,NaVO3,0.0989,2-mpip,0.0352,water,9.0386,x,-1,90,24,yes,8,0,0,0,
mds77.12,Na2TeO3,0.3132,NaVO3,0.0433,2-mpip,0.0743,water,9.0712,x,-1,90,24,yes,8,0,0,0,
mds77.13,Na2TeO3,0.1652,NaVO3,0.1718,2-mpip,0.0332,water,9.0099,x,-1,90,24,yes,8,0,0,0,
mds77.14,Na2TeO3,0.1667,NaVO3,0.0456,2-mpip,0.1459,water,9.0121,x,-1,90,24,yes,8,0,0,0,
mds77.15,Na2TeO3,0.0736,NaVO3,0.1723,2-mpip,0.0948,water,9.0096,x,-1,90,24,yes,8,0,0,0,
mds77.16,Na2TeO3,0.0741,NaVO3,0.0972,2-mpip,0.1432,water,9,x,-1,90,24,yes,8,0,0,0,
mds79.1,Na2TeO3,0.2756,NaVO3,0.077,"1,4-dmpip",0.0736,water,9.0272,x,-1,115,24,yes,8,0,0,0,
mds79.2,Na2TeO3,0.1407,NaVO3,0.1506,"1,4-dmpip",0.0721,water,9.1213,x,-1,115,24,yes,8,yes,1,4,
mds79.3,Na2TeO3,0.1386,NaVO3,0.0747,"1,4-dmpip",0.1402,water,9.0022,x,-1,115,24,yes,8,0,0,0,
mds79.4,Na2TeO3,0.184,NaVO3,0.1051,"1,4-dmpip",0.0999,water,9.0011,x,-1,115,24,yes,8,0,0,0,
mds79.5,Na2TeO3,0.1209,NaVO3,0.1421,"1,4-dmpip",0.1423,water,9.004,x,-1,115,24,yes,8,0,0,0,
mds79.6,Na2TeO3,0.549,NaVO3,0.103,"1,4-dmpip",0.3095,water,9.3294,x,-1,115,24,yes,8,0,0,0,
mds81.1,Na2TeO3,0.1352,NH4VO3,0.0745,"2,5-dmpip",0.1402,NaF,0,water,9.0388,90,24,yes,8,0,0,0,
mds81.2,Na2TeO3,0.1368,NH4VO3,0.0759,"2,5-dmpip",0.142,NaF,0.009,water,9.0193,90,24,yes,8,0,0,0,
mds81.3,Na2TeO3,0.1373,NH4VO3,0.0736,"2,5-dmpip",0.1435,NaF,0.0132,water,9.0037,90,24,yes,8,0,0,0,
mds81.4,Na2TeO3,0.1395,NH4VO3,0.0711,"2,5-dmpip",0.1431,NaF,0.0217,water,9.0255,90,24,yes,8,0,0,0,
mds81.5,Na2TeO3,0.1349,NH4VO3,0.0752,"2,5-dmpip",0.1421,NaF,0.0292,water,9.2351,90,24,yes,8,0,0,0,
mds81.6,Na2TeO3,0.1362,NH4VO3,0.0975,"2,5-dmpip",0.1393,NaF,0.0314,water,9.0125,90,24,yes,8,0,0,0,
mds81.7,Na2TeO3,0.1379,NH4VO3,0.0779,"2,5-dmpip",z,NaF,0.0387,water,9.1817,90,24,yes,8,0,0,0,"2,5-dmpip mass 0.1445, but note says ""may be high-unsure if balance fully tared - poss off by 0.03"""
mds81.8,Na2TeO3,0.1412,NH4VO3,0.0881,"2,5-dmpip",0.1444,NaF,0.0468,water,9.0105,90,24,yes,8,0,0,0,
mds81.9,Na2TeO3,0.1431,NH4VO3,0.0889,"2,5-dmpip",0.1428,NaF,0.0618,water,z,90,24,yes,8,0,0,0,"water mass 9.0877 ""unsure if tared from 0.0618"""
mds83.1,Na2TeO3,0.1369,NaVO3,0.0737,"1,4-dab",0.1106,water,9.0442,4M HF,0 dps,90,24,yes,8,,2,3,"HF in drops (dps). pH balanced to 8, then 2 drops of 4M NaOH added to counter effect of HF addition"
mds83.2,Na2TeO3,0.1368,NaVO3,0.0926,"1,4-dab",0.112,water,9.0586,4M HF,2 dps,90,24,yes,8,,2,4,
mds83.3,Na2TeO3,0.1377,NaVO3,0.0702,"1,4-dab",0.1181,water,9.2317,4M HF,3 dps,90,24,yes,8,,1,4,
mds83.4,Na2TeO3,0.1398,NaVO3,0.084,"1,4-dab",0.1039,water,9.0457,4M HF,4 dps,90,24,yes,8,,1,4,
mds83.5,Na2TeO3,0.1381,NaVO3,0.0788,"1,4-dab",z,water,9.0093,4M HF,5 dps,90,24,yes,8,,1,4,"can't read 1,4-dab mass"
mds83.6,Na2TeO3,0.1348,NaVO3,0.0773,"1,4-dab",0.1216,water,9.0645,4M HF,7 dps,90,24,yes,8,,1,4,
mds85.1,Na2TeO3,0.2731,NaVO3,0.0747,"2,5-dmpip",0.0721,water,9.0461,x,-1,90,24,yes,8,0,0,0,
mds85.2,Na2TeO3,0.1374,NaVO3,0.158,"2,5-dmpip",0.071,water,9.0331,x,-1,90,24,yes,8,0,0,0,
mds85.3,Na2TeO3,0.139,NaVO3,0.0771,"2,5-dmpip",0.142,water,9.1364,x,-1,90,24,yes,8,0,0,0,
mds85.4,Na2TeO3,0.2225,NaVO3,0.1252,"2,5-dmpip",0.0558,water,9.3645,x,-1,90,24,yes,8,0,0,0,
mds85.5,Na2TeO3,0.2261,NaVO3,0.0604,"2,5-dmpip",0.1146,water,9.0232,x,-1,90,24,yes,8,0,0,0,
mds85.6,Na2TeO3,0.1116,NaVO3,0.1223,"2,5-dmpip",0.1142,water,9.0049,x,-1,90,24,yes,8,0,0,0,
mds85.7,Na2TeO3,0.1843,NaVO3,0.1033,"2,5-dmpip",0.0936,water,9.0003,x,-1,90,24,yes,8,0,0,0,
mds85.8,Na2TeO3,0.3844,NaVO3,0.0479,"2,5-dmpip",0.0414,water,9.0031,x,-1,90,24,yes,8,0,0,0,
mds85.9,Na2TeO3,0.0823,NaVO3,0.2116,"2,5-dmpip",0.0411,water,9.0302,x,-1,90,24,yes,8,0,0,0,
mds85.10,Na2TeO3,0.0826,NaVO3,0.0523,"2,5-dmpip",0.2009,water,9.0222,x,-1,90,24,yes,8,0,0,0,
mds85.11,Na2TeO3,0.3111,NaVO3,0.119,"2,5-dmpip",0.037,water,9.072,x,-1,90,24,yes,8,0,0,0,
mds85.12,Na2TeO3,0.3193,NaVO3,0.0446,"2,5-dmpip",0.1038,water,9.0458,x,-1,90,24,yes,8,0,0,0,
mds85.13,Na2TeO3,0.1673,NaVO3,0.1708,"2,5-dmpip",0.0366,water,9.0644,x,-1,90,24,yes,8,0,0,0,
mds85.14,Na2TeO3,0.1031,NaVO3,0.1699,"2,5-dmpip",0.0837,water,9.0397,x,-1,90,24,yes,8,0,0,0,
mds85.15,Na2TeO3,0.1685,NaVO3,0.0428,"2,5-dmpip",0.1603,water,9.0208,x,-1,90,24,yes,8,0,0,0,
mds85.16,Na2TeO3,0.0724,NaVO3,0.0934,"2,5-dmpip",0.1602,water,9.1359,x,-1,90,24,yes,8,0,0,0,
mds87.1,Na2TeO3,0.1356,NaVO3,0.0785,en,0.0722,water,9.2066,HF,4 dps,90,24,yes,8,no,1,3,"Molarity of HF not specified, though presumably 4M again. The description seems to contradict itself on whether the pH was balanced before or after adding HF"
mds87.2,Na2TeO3,0.1396,NaVO3,0.0703,en,0.074,water,9.0471,HF,6 dps,90,24,yes,8,no,1,4,
mds87.3,Na2TeO3,0.1397,NaVO3,0.0794,en,0.0835,water,9.0094,HF,8 dps,90,24,yes,8,no,1,4,
mds87.4,Na2TeO3,0.1389,NaVO3,0.0742,"1,3-dap",0.1247,water,9.0068,HF,4 dps,90,24,yes,8,no,1,4,
mds87.5,Na2TeO3,0.135,NaVO3,0.0757,"1,3-dap",0.1096,water,9.0459,HF,6 dps,90,24,yes,8,no,1,4,
mds87.6,Na2TeO3,0.1407,NaVO3,0.0771,"1,3-dap",0.1012,water,9.0952,HF,z,90,24,yes,8,no,2,3,
mds87.7,Na2TeO3,0.1462,NaVO3,0.0793,"1,6-dah",0.1409,water,9.2164,HF,4 dps,90,24,yes,8,no,1,4,
mds87.8,Na2TeO3,0.165,NaVO3,0.0748,"1,6-dah",0.1546,water,9.0197,HF,8 dps,90,24,yes,8,no,1,4,
mds87.9,Na2TeO3,0.1457,NaVO3,0.0745,"1,6-dah",0.1391,water,9.0771,HF,9 dps,90,24,yes,8,no,1,4,
mds87.10,Na2TeO3,0.1371,NaVO3,0.0788,pip,0.1139,water,9.006,HF,4 dps,90,24,yes,8,no,1,4,
mds87.11,Na2TeO3,0.1371,NaVO3,0.0812,pip,0.1138,water,9.2044,HF,6 dps,90,24,yes,8,no,2,3,
mds87.12,Na2TeO3,0.1398,NaVO3,0.0824,pip,0.1114,water,9.0521,HF,9 dps,90,24,yes,8,no,2,3,
mds87.13,Na2TeO3,0.1418,NaVO3,0.0795,tren,0.183,water,9.0715,HF,4 dps,90,24,yes,8,no,1,3,
mds87.14,Na2TeO3,0.1387,NaVO3,0.0725,tren,0.1843,water,9.1045,HF,6 dps,90,24,yes,8,no,2,3,
mds87.15,Na2TeO3,0.1367,NaVO3,0.0764,tren,0.1749,water,9.0941,HF,8 dps,90,24,yes,8,no,1,3,
mds87.16,Na2TeO3,0.1346,NaVO3,0.0766,tmed,0.1433,water,9.0216,HF,4 dps,90,24,yes,8,no,1,4,
mds87.17,Na2TeO3,0.1433,NaVO3,0.0784,tmed,0.1548,water,9.0531,HF,6 dps,90,24,yes,8,no,1,4,
mds87.18,Na2TeO3,0.1387,NaVO3,0.0772,tmed,0.149,water,9.0165,HF,9 dps,90,24,yes,8,no,1,4,
mds87.19,Na2TeO3,0.1355,NaVO3,0.0834,deta,0.1305,water,9.0017,HF,4 dps,90,24,yes,8,no,2,3,
mds87.20,Na2TeO3,0.1442,NaVO3,0.0887,deta,0.1371,water,9.0733,HF,6 dps,90,24,yes,8,no,1,4,
mds87.21,Na2TeO3,0.135,NaVO3,0.0741,deta,0.136,water,9.056,HF,9 dps,90,24,yes,8,no,1,4,
mds91.1,Na2TeO3,1.3206,NaVO3,0.7304,tmed,0.6611,water,30.0101,x,-1,90,0.4,yes,8,no,1,4,This says 24 mins for the reaction time… typo? I think no actually. It's written minutes several times
mds91.2,Na2TeO3,1.32,NaVO3,0.7352,tmed,0.662,water,30.0413,x,-1,90,0.4,yes,8,no,0,0,
mds91.3,Na2TeO3,1.3217,NaVO3,0.7312,tmed,0.665,water,30.1742,x,-1,90,0.4,yes,8,0,0,0,
mds91.4,Na2TeO3,1.3222,NaVO3,0.2323,tmed,0.6775,water,30.0147,x,-1,90,0.4,yes,8,0,0,0,
mds91.5,Na2TeO3,1.3229,NaVO3,0.7289,tmed,0.6682,water,30.0085,x,-1,90,0.4,yes,8,0,0,0,
mds91.6,Na2TeO3,1.3212,NaVO3,0.728,tmed,0.669,water,30.0401,x,-1,90,0.4,yes,8,no,0,4,2.4691g mz10-133
mds91.7,Na2TeO3,1.3342,NaVO3,0.7284,tmed,0.6644,water,30.0016,x,-1,90,0.4,yes,8,no,0,4,yield unclear. mz10-133
mds92.1,Na2TeO3,0.1384,NaVO3,0.1576,2-mpip,0.1047,water,9.1829,HF,2 dps,90,24,yes,8,0,0,0,
mds92.2,Na2TeO3,0.138,NaVO3,0.1625,2-mpip,0.0872,water,9.1685,HF,4 dps,90,24,yes,8,0,0,0,
mds92.3,Na2TeO3,0.1374,NaVO3,0.152,2-mpip,0.0993,water,9.1558,HF,5 dps,90,24,yes,8,0,0,0,
mds92.4,Na2TeO3,0.1634,NaVO3,0.1514,aqnHCl,0.1729,water,9.0448,HF,6 dps,90,24,yes,8,0,0,0,
mds92.5,Na2TeO3,0.1635,NaVO3,0.1589,aqnHCl,0.1676,water,9.0065,HF,2 dps,90,24,yes,8,0,0,0,
mds92.6,Na2TeO3,0.1652,NaVO3,0.201,aqnHCl,0.1661,water,9,HF,4 dps,90,24,yes,8,0,0,0,
mds92.7,Na2TeO3,0.1363,NaVO3,0.2125,3-apyrHCl,0.1954,water,9.0726,HF,0,90,24,yes,8,0,0,0,
mds92.8,Na2TeO3,0.139,NaVO3,0.1555,3-apyrHCl,0.1317,water,9.2535,HF,0,90,24,yes,8,0,0,0,
mds93.1,TeO2,0,NH4VO3,0.1024,aqnHCl,0.1749,water,9.1502,x,-1,90,24,yes,x,no,1,4,
mds93.2,TeO2,0.1396,NH4VO3,0.096,R-aqnHCl,0.1713,water,9.0516,x,-1,90,24,yes,x,no,1,3,
mds93.3,TeO2,0.1327,NH4VO3,0.0966,R-aqnHCl,0.17,water,9.0333,x,-1,90,24,yes,x,no,1,4,
mds93.4,TeO2,0.1333,NH4VO3,0.0971,aqnHCl,0.1988,water,9.5615,x,-1,90,24,yes,x,no,1,4,
mds93.5,TeO2,0.1352,NH4VO3,0.1077,2-mpip,0.0872,water,9.0387,x,-1,90,24,yes,x,no,1,4,
mds95.1,Na2TeO3,0.1795,NaVO3,0.1118,hpip,0.0873,water,9.0057,x,-1,90,x,no,8,no,2,4,
mds95.2,Na2TeO3,0.1342,NaVO3,0.1503,hpip,0.147,water,9.0054,x,-1,90,x,no,8,no,2,4,
mds95.3,Na2TeO3,0.1702,NaVO3,0.1352,hpip,0.0807,water,9.003,x,-1,90,x,no,8,no,1,4,
mds95.4,Na2TeO3,0.1726,NaVO3,0.1432,3-apyrHCl,0.1377,water,9.0061,x,-1,90,x,no,8,no,1,4,
mds95.5,Na2TeO3,0.1736,NaVO3,0.1319,3-apyrHCl,0.1226,water,9.0077,x,-1,90,x,no,8,no,1,4,
mds95.6,Na2TeO3,0.1693,NaVO3,0.1366,R-3-apdinHCl,0.1388,water,9.0096,x,-1,90,x,no,8,no,2,4,
mds95.7,Na2TeO3,0.1766,NaVO3,0.1123,R-3-apdinHCl,0.1532,water,9.0085,x,-1,90,x,no,8,no,2,4,[arrow pointing to R] did I mean S here?
mds95.8,Na2TeO3,0.1606,NaVO3,0.1341,S-3-apdinHCl,0.1443,water,9.0003,x,-1,90,x,no,8,no,2,4,
mds95.9,Na2TeO3,0.1644,NaVO3,0.1361,S-3-apdinHCl,0.1343,water,9.0861,x,-1,90,x,no,8,no,2,4,
mds99.1,Na2TeO3,0.2583,NaVO3,0.1618,pip,0.1144,water,9.0128,x,-1,90,24,yes,8,0,0,0,
mds99.2,Na2TeO3,0.2581,NaVO3,0.1657,pip,0.1156,water,9.3016,x,-1,90,24,yes,8,0,0,0,
mds99.3,Na2TeO3,0.2595,NaVO3,0.1698,pip,0.1133,water,9.0345,x,-1,90,24,yes,8,0,0,0,
mds99.4,Na2TeO3,0.2564,NaVO3,0.1626,pip,0.1192,water,9.0213,x,-1,90,24,yes,8,0,0,0,
mds99.5,Na2TeO3,0.2576,NaVO3,0.1667,pip,0.1136,water,9.0168,x,-1,90,24,yes,8,0,0,0,
mds99.6,Na2TeO3,0.2639,NaVO3,0.1676,pip,0.1267,water,9.1927,x,-1,90,24,yes,8,0,0,0,
mds99.7,Na2TeO3,0.258,NaVO3,0.1708,pip,0.1172,water,9.001,x,-1,90,24,yes,8,0,0,0,
mds99.8,Na2TeO3,0.254,NaVO3,0.1655,pip,0.1295,water,9.0359,x,-1,90,24,yes,8,0,0,0,
mds99.9,Na2TeO3,0.266,NaVO3,0.1659,pip,0.1149,water,9.0933,x,-1,90,24,yes,8,0,0,0,
mds99.10,Na2TeO3,0.267,NaVO3,0.2078,pip,0.1162,water,9.0227,x,-1,90,24,yes,8,0,0,0,
mds101.1,Na2TeO3,0.2642,NaVO3,0.1683,tmed,0.1342,water,6.005,x,-1,90,24,yes,8,no,1,4,
mds101.2,Na2TeO3,0.2651,NaVO3,0.1483,tmed,0.1346,water,6.0323,x,-1,90,24,yes,8,no,1,4,
mds101.3,Na2TeO3,0.2636,NaVO3,0.145,tmed,0.146,water,6.0015,x,-1,90,24,yes,8,no,1,4,
mds101.4,Na2TeO3,0.268,NaVO3,0.148,tmed,0.2689,water,6.0029,x,-1,90,24,yes,8.5,0,0,0,
mds101.5,Na2TeO3,0.2906,NaVO3,0.1449,tmed,0.1328,water,6.0091,x,-1,90,24,yes,8,no,1,4,
mds101.6,Na2TeO3,0.2651,NaVO3,0.1468,tmed,0.1325,water,6.0098,x,-1,90,24,yes,8,no,1,4,
mds101.7,Na2TeO3,0.2664,NaVO3,0.1477,tmed,0.1318,water,6.0013,x,-1,90,24,yes,8,no,1,4,
mds101.8,Na2TeO3,0.2683,NaVO3,0.1457,tmed,0.1364,water,9.0258,x,-1,90,24,yes,8,no,1,4,
mds101.9,Na2TeO3,0.2693,NaVO3,0.1419,tmed,0.1363,water,9.0111,x,-1,90,24,yes,8,no,1,4,
mds101.10,Na2TeO3,0.263,NaVO3,0.1468,tmed,0.1341,water,9.0156,x,-1,90,24,yes,8,no,1,4,
mds101.11,Na2TeO3,0.2658,NaVO3,0.1637,tmed,0.1328,water,9.0527,x,-1,90,24,yes,8,no,1,4,
mds101.12,Na2TeO3,0.2644,NaVO3,0.1475,tmed,0.139,water,9,x,-1,90,24,yes,8,no,1,4,
mds101.13,Na2TeO3,0.2684,NaVO3,0.1815,tmed,0.1379,water,9.0521,x,-1,90,24,yes,8,no,1,4,
mds101.14,Na2TeO3,0.2626,NaVO3,0.1452,tmed,0.1361,water,9.0528,x,-1,90,24,yes,8,no,1,4,
mds103.1,TeO2,0.484,NaVO3,0.1574,en,0.4418,water,9.0206,x,-1,90,19.5,no,8,0,0,4,CAPBEB. Crystal?
mds103.2,Na2TeO3,0.1615,NaVO3,0.199,hpip,0.1093,water,9.1653,x,-1,90,19.5,no,8,0,0,0,high[V]. What does that mean?
mds103.3,TeO2,0.1339,NH4VO3,0.0987,hpip,0.0852,water,9.0551,x,-1,90,19.5,no,8,0,0,0,
mds103.4,Na2TeO3,0.1383,NaVO3,0.077,"1,2-dap",0.0675,water,9.0172,x,-1,90,19.5,no,8,0,0,0,
mds103.5,Na2TeO3,0.1503,NaVO3,0.1503,"1,2-dap",0.0909,water,9.0021,x,-1,90,19.5,no,8,0,0,0,
mds103.6,Na2TeO3,0.1368,NaVO3,0.2023,"1,2-dap",0.0706,water,9.2199,x,-1,90,19.5,no,8,0,0,0,high[V]
mds103.7,TeO2,0.1336,NaVO3,0.0965,"1,2-dap",0.0657,water,9.0717,x,-1,90,19.5,no,8,0,0,0,
mds105.1,TeO2,0.4758,NaVO3,0.1573,en,0.3763,water,9.0332,x,-1,100,72,yes,x,no,1,4,Lots of different pH values on these. Don't know what to put
mds105.2,TeO2,0.4873,NaVO3,0.1555,en,0.379,water,10.5571,x,-1,100,72,yes,7.5,no,2,3,
mds105.3,TeO2,3.4834,NaVO3,0.1578,"1,2-dap",0.4578,water,9.0293,x,-1,100,72,yes,x,no,2,3,
mds105.4,TeO2,0.4759,NaVO3,0.1466,"1,2-dap",0.4673,water,9.1192,x,-1,100,72,yes,x,0,0,0,
mds105.5,TeO2,0.4719,NaVO3,0.1588,"1,2-dap",0.4823,water,9.0503,x,-1,100,72,yes,8,no,1,4,
mds105.6,Na2TeO3,0.468,NaVO3,0.1757,"1,2-dap",0.4601,water,9.0273,x,-1,100,72,yes,7,no,1,4,
mds106.1,Na2TeO3,0.1392,NaVO3,0.1577,3-apyrHCl,0.1382,water,9.0452,HF,0,90,24,yes,7.5,no,1,4,
mds106.2,Na2TeO3,0.1391,NaVO3,0.1511,3-apyrHCl,0.1358,water,9.0059,HF,2,90,24,yes,7.5,no,1,4,
mds106.3,Na2TeO3,0.1404,NaVO3,0.1522,3-apyrHCl,0.1548,water,9.0189,HF,3,90,24,yes,7.5,no,1,4,
mds106.4,Na2TeO3,0.1398,NaVO3,0.1509,3-apyrHCl,0.1546,water,9.0059,HF,4,90,24,yes,7.5,no,1,4,
mds106.5,Na2TeO3,0.1421,NaVO3,0.1537,3-apyrHCl,0.144,water,9.4028,HF,6,90,24,yes,7.5,no,1,4,
mds106.6,Na2TeO3,0.1409,NaVO3,0.1561,3-apyrHCl,0.1396,water,9.0156,HF,8,90,24,yes,7.5,no,1,4,
mds106.7,Na2TeO3,0.1333,NaVO3,0.1513,3-apyrHCl,0.1353,water,10.2887,HF,12,90,24,yes,7.5,no,1,4,
mds106.8,Na2TeO3,0.1338,NaVO3,0.1535,3-apyrHCl,0.1303,water,9.0126,HF,16,90,24,yes,7.5,no,1,3,
mds107.1,Na2TeO3,0.1772,NaVO3,0.163,R-3-apdinHCl,0.1347,water,9.0726,x,-1,90,24,yes,8,no,1,4,
mds107.2,Na2TeO3,0.1772,NaVO3,0.1535,R-3-apdinHCl,0.1357,water,9.022,x,-1,90,24,yes,7.5,no,2,4,
mds107.3,Na2TeO3,0.1627,NaVO3,0.1494,R-3-apdinHCl,0.136,water,9.0353,x,-1,90,24,yes,7,no,1,4,
mds107.4,Na2TeO3,0.1668,NaVO3,0.156,S-3-apdinHCl,0.1418,water,9.0194,x,-1,90,24,yes,x,no,2,4,
mds107.5,Na2TeO3,0.1792,NaVO3,0.1542,S-3-apdinHCl,0.1327,water,9.105,x,-1,90,24,yes,x,no,1,4,
mds107.6,Na2TeO3,0.1693,NaVO3,0.1501,S-3-apdinHCl,0.1375,water,9.0188,x,-1,90,24,yes,x,no,1,4,
mds107.7,Na2TeO3,0.1637,NaVO3,0.1531,R-3-apdinHCl,0.0682,water,0.0686,x,-1,90,24,yes,x,no,2,4,
jn59.1,MoO3,0.0836,pip,0.2676,H2SO4,0.202,water,0.5278,Ac,5d,x,48,no,5,no,2,3,
jn59.2,MoO3,0.1699,pip,0.2256,H2SO4,0.1959,water,0.5017,Ac,1d,x,48,no,5,no,1,3,
jn59.3,MoO3,0.228,pip,0.1872,H2SO4,0.2136,water,0.5015,Ac,3d,x,48,no,5,no,1,3,
jn59.4,MoO3,0.2802,pip,0.1622,H2SO4,0.2018,water,0.5203,Ac,2d,x,48,no,5,no,1,3,
jn59.5,MoO3,0.3499,pip,0.1347,H2SO4,0.194,water,0.4953,Ac,8d,x,48,no,5,no,1,3,
jn59.6,MoO3,0.3992,pip,0.0939,H2SO4,0.1974,water,0.5073,Ac,1d,x,48,no,5,no,1,3,
jn59.7,MoO3,0.4844,pip,0.0442,H2SO4,0.2015,water,0.5022,Ac,2d,x,48,no,5,no,2,3,
jn60.1,MoO3,0.0834,pip,0.279,H2SO4,0.1937,water,1.0168,Ac,33d,x,48,no,5,no,1,4,
jn60.2,MoO3,0.1719,pip,0.2253,H2SO4,0.2131,water,1.0199,Ac,3d,x,48,no,5,no,2,3,
jn60.3,MoO3,0.229,pip,0.191,H2SO4,0.2026,water,0.9953,Ac,3d,x,48,no,5,no,2,3,
jn60.4,MoO3,0.2832,pip,0.1743,H2SO4,0.2043,water,1.0041,Ac,3d,x,48,no,5,no,2,3,
jn60.5,MoO3,0.3427,pip,0.124,H2SO4,0.1978,water,1.0413,Ac,1d,x,48,no,5,no,1,4,
jn60.6,MoO3,0.4006,pip,0.093,H2SO4,0.1977,water,1.0673,Ac,5d,x,48,no,5,no,1,3,
jn60.7,MoO3,0.4857,pip,0.0478,H2SO4,0.2101,water,1.0236,Ac,3d,x,48,no,5,no,1,3,
jn61.1,MoO3,0.0844,pip,0.2674,H2SO4,0.2377,water,1.4955,Ac,3d,x,48,no,5,no,2,3,
jn61.2,MoO3,0.1744,pip,0.24,H2SO4,0.2024,water,1.5049,Ac,3d,x,48,no,5,no,1,3,
jn61.3,MoO3,0.2317,pip,0.1976,H2SO4,0.1994,water,1.5146,Ac,1d,x,48,no,5,no,1,3,
jn61.4,MoO3,0.2914,pip,0.1717,H2SO4,0.225,water,1.4979,Ac,1d,x,48,no,5,no,1,3,
jn61.5,MoO3,0.3456,pip,0.1353,H2SO4,0.2017,water,1.5039,Ac,1d,x,48,no,5,no,1,3,
jn61.6,MoO3,0.3963,pip,0.089,H2SO4,0.2015,water,1.4962,Ac,3d,x,48,no,5,no,1,3,
jn61.7,MoO3,0.4855,pip,0.0535,H2SO4,0.2082,water,1.5097,Ac,3d,x,48,no,5,no,1,3,
jn62.1,MoO3,0.0852,pip,0.2798,H2SO4,0.2067,water,2.0008,Ac,3d,x,48,no,5,no,2,3,
jn62.2,MoO3,0.1659,pip,0.2221,H2SO4,0.203,water,2.0063,Ac,2d,x,48,no,5,no,2,3,
jn62.3,MoO3,0.2305,pip,0.1983,H2SO4,0.2014,water,2.0031,Ac,2d,x,48,no,5,no,2,3,
jn62.4,MoO3,0.281,pip,0.158,H2SO4,0.2092,water,2.0103,Ac,1d,x,48,no,5,no,2,3,
jn62.5,MoO3,0.3416,pip,0.13,H2SO4,0.2022,water,2.2044,Ac,0d,x,48,no,5,no,2,3,
jn62.6,MoO3,0.3977,pip,0.0951,H2SO4,0.2078,water,2.0038,Ac,3d,x,48,no,5,no,1,3,
jn62.7,MoO3,0.4883,pip,0.0471,H2SO4,0.2062,water,2.0052,Ac,2d,x,48,no,5,no,2,3,
jn63.1,MoO3,0.0843,4AP,0.3236,H2SO4,0.2129,water,0.5191,Ac,3d,x,48,no,5,no,2,4,
jn63.2,MoO3,0.0851,4AP,0.3238,H2SO4,0.2019,water,1.9931,Ac,4d,x,48,no,5,no,2,2,
jn63.3,MoO3,0.1777,4AP,0.2674,H2SO4,0.2025,water,1.291,Ac,4d,x,48,no,5,no,2,2,
jn63.4,MoO3,0.29,4AP,0.2722,H2SO4,0.1978,water,0.4923,Ac,1d,x,48,no,5,no,2,2,
jn63.5,MoO3,0.2833,4AP,0.1958,H2SO4,0.2008,water,2.0266,Ac,2d,x,48,no,5,no,2,2,
jn63.6,MoO3,0.396,4AP,0.1133,H2SO4,0.1923,water,1.3568,Ac,2d,x,48,no,5,no,2,3,
jn63.7,MoO3,0.4822,4AP,0.0551,H2SO4,0.1962,water,0.5074,Ac,4d,x,48,no,5,no,1,4,
jn63.8,MoO3,0.4846,4AP,0.0694,H2SO4,0.1931,water,2.042,Ac,4d,x,48,no,5,no,1,3,
jn64.1,MoO3,0.0827,PD,0.3697,H2SO4,0.193,water,0.504,Ac,7d,x,48,no,5,no,1,3,
jn64.2,MoO3,0.0904,PD,0.3764,H2SO4,0.1991,water,2.0205,Ac,7d,x,48,no,5,no,1,3,
jn64.3,MoO3,0.1691,PD,0.3065,H2SO4,0.2015,water,1.3258,Ac,3d,x,48,no,5,no,1,3,
jn64.4,MoO3,0.287,PD,0.2239,H2SO4,0.2003,water,0.5318,Ac,1d,x,48,no,5,no,1,3,
jn64.5,MoO3,0.2817,PD,0.217,H2SO4,0.2032,water,2.0253,Ac,1d,x,48,no,5,no,1,4,
jn64.6,MoO3,0.395,PD,0.1317,H2SO4,0.2004,water,1.2804,Ac,2d,x,48,no,5,no,1,3,
jn64.7,MoO3,0.4838,PD,0.0701,H2SO4,0.1944,water,0.5108,Ac,3d,x,48,no,5,no,1,3,
jn64.8,MoO3,0.491,PD,0.0785,H2SO4,0.196,water,2.0376,Ac,1d,x,48,no,5,no,1,3,
jn65.1,MoO3,0.0837,XD,0.4682,H2SO4,0.1972,water,0.4989,Ac,30d,x,48,no,5,no,1,3,
jn65.2,MoO3,0.0852,XD,0.4632,H2SO4,0.1969,water,1.9937,Ac,30d,x,48,no,5,no,1,4,
jn65.3,MoO3,0.175,XD,0.3993,H2SO4,0.2013,water,1.2968,Ac,10d,x,48,no,5,no,2,2,
jn65.4,MoO3,0.278,XD,0.2709,H2SO4,0.2013,water,0.4936,Ac,1d,x,48,no,5,no,2,2,
jn65.5,MoO3,0.2866,XD,0.2775,H2SO4,0.1949,water,2.0847,Ac,1d,x,48,no,5,no,1,3,
jn65.6,MoO3,0.4038,XD,0.1896,H2SO4,0.198,water,1.328,Ac,4d,x,48,no,5,no,1,3,
jn65.7,MoO3,0.4895,XD,0.1054,H2SO4,0.2087,water,0.4978,Ac,2d,x,48,no,5,no,1,3,
jn65.8,MoO3,0.4802,XD,0.0984,H2SO4,0.1951,water,2.0177,Ac,6d,x,48,no,5,no,1,3,
jn66.1,MoO3,0.0584,pip,0.2911,H2SO4,0.2012,water,0.3828,Ac,14d,x,48,no,5,no,1,4,
jn66.2,MoO3,0.0579,pip,0.2846,H2SO4,0.1958,water,0.623,Ac,6d,x,48,no,5,no,2,3,
jn66.3,MoO3,0.5202,pip,0.032,H2SO4,0.2143,water,4.0336,Ac,4d,x,48,no,5,no,2,3,
jn66.4,MoO3,0.5125,pip,0.0312,H2SO4,0.1948,water,6.0765,Ac,3d,x,48,no,5,no,2,3,
jn69.1,MoO3,0.3403,"1,5-dap",0.1688,H2SO4,0.2012,water,0.5008,Ac,2d,x,48,no,5,no,1,4,
jn69.2,MoO3,0.3425,"1,5-dap",0.1735,H2SO4,0.1983,water,1.0035,Ac,1d,x,48,no,5,no,1,4,
jn69.3,MoO3,0.3415,"1,5-dap",0.167,H2SO4,0.1954,water,2,Ac,4d,x,48,no,5,no,1,3,
jn69.4,MoO3,0.2258,"1,5-dap",0.2597,H2SO4,0.2005,water,0.5093,Ac,5d,x,48,no,5,no,1,3,
jn69.5,MoO3,0.2285,"1,5-dap",0.2614,H2SO4,0.1967,water,1.0266,Ac,7d,x,48,no,5,no,1,4,
jn69.6,MoO3,0.2234,"1,5-dap",0.252,H2SO4,0.2068,water,2.0133,Ac,6d,x,48,no,5,no,2,3,
jn69.7,MoO3,0.5081,"1,5-dap",0.0402,H2SO4,0.1972,water,0.8968,Ac,3d,x,48,no,5,no,1,3,
jn69.8,MoO3,0.5083,"1,5-dap",0.047,H2SO4,0.2047,water,1.0927,Ac,3d,x,48,no,5,no,1,3,
jn69.9,MoO3,0.0608,"1,5-dap",0.3988,H2SO4,0.2051,water,3.0322,Ac,33d,x,48,no,5,no,1,4,
jn69.10,MoO3,0.0595,"1,5-dap",0.3838,H2SO4,0.1925,water,0.6115,Ac,35d,x,48,no,5,no,1,3,
jn70.1,MoO3,0.0552,"1,4-dah",0.3155,H2SO4,0.1965,water,0.7963,Ac,33d,x,48,no,5,no,1,3,
jn70.2,MoO3,0.0557,"1,4-dah",0.3202,H2SO4,0.2012,water,1.2093,Ac,33d,x,48,no,5,no,1,3,
jn70.3,MoO3,0.0566,"1,4-dah",0.3145,H2SO4,0.2019,water,1.4095,Ac,33d,x,48,no,5,no,1,3,
jn70.4,MoO3,0.0606,LD:1,0.4365,H2SO4,0.1971,water,2.9966,Ac,2d,x,48,no,5,no,2,4,
jn70.5,MoO3,0.0555,LD:1,0.4533,H2SO4,0.2404,water,4.0333,Ac,1d,x,48,no,5,no,2,4,
jn70.6,MoO3,0.5135,LD:1,0.048,H2SO4,0.2101,water,0.5044,Ac,1d,x,48,no,5,no,2,3,
jn70.7,MoO3,0.5116,LD:1,0.0555,H2SO4,0.198,water,0.2958,Ac,3d,x,48,no,5,no,2,3,
jn73.1,MoO3,0.2855,"1,5-dap",0.2183,H2SO4,0.2014,water,1.5771,Ac,2d,x,48,no,5,no,1,4,
jn73.2,MoO3,0.2877,"1,5-dap",0.1973,H2SO4,0.2183,water,2.0057,Ac,2d,x,48,no,5,no,1,4,
jn73.3,MoO3,0.5197,"1,5-dap",0.0422,H2SO4,0.2128,water,2.0165,Ac,2d,x,48,no,5,no,1,4,
jn73.4,MoO3,0.5136,"1,5-dap",0.0484,H2SO4,0.1993,water,4.0223,Ac,2d,x,48,no,5,no,1,3,
jn73.5,MoO3,0.5452,"1,5-dap",0.0212,H2SO4,0.2061,water,0.4968,Ac,1d,x,48,no,5,no,1,3,
jn73.6,MoO3,0.5489,"1,5-dap",0.0232,H2SO4,0.1936,water,1.0026,Ac,3d,x,48,no,5,no,1,4,
jn73.7,MoO3,0.5441,"1,5-dap",0.0282,H2SO4,0.203,water,2.0274,Ac,2d,x,48,no,5,no,1,3,
jn73.8,MoO3,0.5487,"1,5-dap",0.0304,H2SO4,0.1977,water,4.014,Ac,2d,x,48,no,5,no,1,4,
jn74.1,MoO3,0.5126,"1,4-dah",0.0391,H2SO4,0.2013,water,1.06,Ac,2d,x,48,no,5,no,1,3,
jn74.2,MoO3,0.5397,"1,4-dah",0.0204,H2SO4,0.1946,water,0.2977,Ac,3d,x,48,no,5,no,1,3,
jn74.3,MoO3,0.543,"1,4-dah",0.0257,H2SO4,0.2034,water,0.4972,Ac,1d,x,48,no,5,no,1,3,
jn74.4,MoO3,0.5424,"1,4-dah",0.0242,H2SO4,0.1988,water,0.8184,Ac,2d,x,48,no,5,no,1,3,
jn74.5,MoO3,0.1675,"1,4-dah",0.2516,H2SO4,0.1962,water,0.3034,Ac,14d,x,48,no,5,no,1,4,
jn74.6,MoO3,0.1744,"1,4-dah",0.2442,H2SO4,0.2009,water,4.0062,Ac,15d,x,48,no,5,no,2,2,
jn74.7,MoO3,0.0287,"1,4-dah",0.3277,H2SO4,0.1967,water,0.5152,Ac,42d,x,48,no,5,no,2,3,
jn74.8,MoO3,0.0282,"1,4-dah",0.3384,H2SO4,0.1969,water,1.9973,Ac,42d,x,48,no,5,no,2,3,
jn74.9,MoO3,0.0303,"1,4-dah",0.3375,H2SO4,0.208,water,4.1867,Ac,42d,x,48,no,5,no,2,3,
jn76.1,MoO3,0.5398,"1,4-dah",0.0363,H2SO4,0.1996,water,1.9994,Ac,3d,x,48,no,5,no,2,3,
jn76.2,MoO3,0.5287,"1,6-dah",0.0606,H2SO4,0.2017,water,0.4912,Ac,6d,x,48,no,5,no,1,4,
jn76.3,MoO3,0.5303,"1,6-dah",0.0488,H2SO4,0.1999,water,1.2004,Ac,3d,x,48,no,5,no,1,4,
jn76.4,MoO3,0.5274,"1,6-dah",0.055,H2SO4,0.2043,water,1.9912,Ac,0d,x,48,no,5,no,1,4,
jn76.5,MoO3,0.5089,"1,3-dap",0.0315,H2SO4,0.2005,water,0.5006,Ac,2d,x,48,no,5,no,1,3,
jn76.6,MoO3,0.5145,"1,3-dap",0.0415,H2SO4,0.1978,water,1.1182,Ac,4d,x,48,no,5,no,1,3,
jn76.7,MoO3,0.5121,"1,3-dap",0.0257,H2SO4,0.2093,water,2.0006,Ac,2d,x,48,no,5,no,1,4,
jn76.8,MoO3,0.0598,"1,3-dap",0.2705,H2SO4,0.2049,water,0.4974,Ac,35d,x,48,no,5,no,1,3,
jn76.9,MoO3,0.0544,"1,3-dap",0.2605,H2SO4,0.2087,water,1.5077,Ac,35d,x,48,no,5,no,2,3,
jn76.10,MoO3,0.0559,"1,3-dap",0.2616,H2SO4,0.1992,water,4.0171,Ac,33d,x,48,no,5,no,2,3,
jn76.11,MoO3,0.4883,"1,6-dah",0.1008,H2SO4,0.2108,water,1.0021,Ac,29d,x,48,no,5,no,2,4,
jn77.1,MoO3,0.2269,"1,3-dap",0.1765,H2SO4,0.1985,water,0.305,Ac,6d,x,48,no,5,no,1,3,
jn77.2,MoO3,0.1705,"1,3-dap",0.2063,H2SO4,0.2108,water,0.3015,Ac,13d,x,48,no,5,no,1,4,
jn77.3,MoO3,0.1118,"1,3-dap",0.232,H2SO4,0.2066,water,0.2957,Ac,24d,x,48,no,5,no,1,3,
jn77.4,MoO3,0.2295,"1,3-dap",0.1869,H2SO4,0.2025,water,0.514,Ac,5d,x,48,no,5,no,1,3,
jn77.5,MoO3,0.1772,"1,3-dap",0.2083,H2SO4,0.2065,water,0.5,Ac,14d,x,48,no,5,no,2,2,
jn77.6,MoO3,0.1139,"1,3-dap",0.246,H2SO4,0.2026,water,0.5102,Ac,24d,x,48,no,5,no,1,4,
jn77.7,MoO3,0.2353,"1,3-dap",0.1822,H2SO4,0.1969,water,0.8011,Ac,5d,x,48,no,5,no,2,2,
jn77.8,MoO3,0.1732,"1,3-dap",0.2066,H2SO4,0.2131,water,0.8096,Ac,13d,x,48,no,5,no,2,2,
jn77.9,MoO3,0.1142,"1,3-dap",0.2448,H2SO4,0.2002,water,0.7999,Ac,24d,x,48,no,5,no,2,3,
jn77.10,MoO3,0.2275,"1,6-dah",0.3819,H2SO4,0.2017,water,1.5054,Ac,9d,x,48,no,5,no,2,3,
jn78.1,MoO3,0.0875,4AB,0.4219,H2SO4,0.2092,water,0.4969,Ac,0d,x,48,no,5,no,2,2,
jn78.2,MoO3,0.0813,4AB,0.4163,H2SO4,0.2127,water,4.2344,Ac,0d,x,48,no,5,no,2,2,
jn78.3,MoO3,0.1781,4AB,0.3385,H2SO4,0.2102,water,2.0103,Ac,2d,x,48,no,5,no,2,2,
jn78.4,MoO3,0.2918,4AB,0.2466,H2SO4,0.2052,water,0.5144,Ac,6d,x,48,no,5,no,2,2,
jn78.5,MoO3,0.2891,4AB,0.2396,H2SO4,0.2002,water,4.0068,Ac,0d,x,48,no,5,no,1,2,
jn78.6,MoO3,0.3981,4AB,0.1481,H2SO4,0.2399,water,2.0122,Ac,0d,x,48,no,5,no,1,2,
jn78.7,MoO3,0.4892,4AB,0.0726,H2SO4,0.2003,water,0.5144,Ac,2d,x,48,no,5,no,1,2,
jn78.8,MoO3,0.4855,4AB,0.0787,H2SO4,0.1987,water,3.9887,Ac,2d,x,48,no,5,no,1,2,
jn79.1,MoO3,0.0286,"1,3-dap",0.2905,H2SO4,0.1971,water,0.245,Ac,40d,x,48,no,5,no,2,2,
jn79.2,MoO3,0.0285,"1,3-dap",0.2861,H2SO4,0.2378,water,0.5009,Ac,30d,x,48,no,5,no,1,3,
jn79.3,MoO3,0.0277,"1,3-dap",0.2868,H2SO4,0.2188,water,1.0462,Ac,40d,x,48,no,5,no,2,1,
jn79.4,MoO3,0.0299,"1,3-dap",0.2866,H2SO4,0.2055,water,4.0296,Ac,40d,x,48,no,5,no,2,3,
jn79.5,MoO3,0.0298,"1,3-dap",0.279,H2SO4,0.273,water,8.0313,Ac,18d,x,48,no,5,no,2,3,
jn80.1,MoO3,0.3977,"1,5-dap",0.124,water,0.4938,H2SO4,0.2038,Ac,1d,x,48,no,5,no,1,4,
jn80.2,MoO3,0.3999,"1,5-dap",0.1297,water,1.5233,H2SO4,0.2047,Ac,5d,x,48,no,5,no,1,4,
jn80.3,MoO3,0.3974,"1,5-dap",0.1335,water,3.001,H2SO4,0.2017,Ac,6d,x,48,no,5,no,1,3,
jn80.4,MoO3,0.3981,"1,5-dap",0.1319,water,6.018,H2SO4,0.1938,Ac,5d,x,48,no,5,no,1,4,
jn80.5,MoO3,0.4541,"1,5-dap",0.0899,water,0.5247,H2SO4,0.2032,Ac,3d,x,48,no,5,no,1,4,
jn80.6,MoO3,0.4527,"1,5-dap",0.0934,water,1.5314,H2SO4,0.1978,Ac,2d,x,48,no,5,no,1,4,
jn80.7,MoO3,0.458,"1,5-dap",0.0942,water,3.057,H2SO4,0.1962,Ac,7d,x,48,no,5,no,1,4,
jn80.8,MoO3,0.4543,"1,5-dap",0.0807,water,6.1392,H2SO4,0.2006,Ac,2d,x,48,no,5,no,1,4,
jn81.1,MoO3,0.0832,"1,3-dap",0.2587,water,0.5142,H2SO4,0.2026,Ac,70d,x,48,no,5,no,1,3,
jn81.2,MoO3,0.0875,"1,3-dap",0.2534,water,4.0104,H2SO4,0.2002,Ac,70d,x,48,no,5,no,2,4,this might be multiphased
jn81.3,MoO3,0.0822,"1,3-dap",0.2488,water,0.5036,H2SO4,0.2061,Ac,20d,x,48,no,5,no,1,4,
jn81.4,MoO3,0.086,"1,3-dap",0.266,water,3.9947,H2SO4,0.2004,Ac,17d,x,48,no,5,no,2,3,
jn81.5,MoO3,0.0854,"1,3-dap",0.2453,water,0.5367,H2SO4,0.0943,Ac,40d,x,48,no,5,no,1,3,
jn81.6,MoO3,0.0847,"1,3-dap",0.2536,water,4.1335,H2SO4,0.0942,Ac,40d,x,48,no,5,no,2,3,
jn81.7,MoO3,0.0859,"1,3-dap",0.2494,water,0.5125,H2SO4,0.4198,Ac,1d,x,48,no,5,no,1,4,
jn81.8,MoO3,0.0873,"1,3-dap",0.2486,water,4.0641,H2SO4,0.4096,Ac,2d,x,48,no,5,no,2,3,
jn82.1,MoO3,0.0905,PD,0.3728,water,4.0735,H2SO4,0.2045,Ac,10d,x,48,no,5,no,1,2,
jn82.2,MoO3,0.0838,PD,0.3794,water,7.9244,H2SO4,0.2035,Ac,20d,x,48,no,5,no,1,2,
jn82.3,MoO3,0.1743,PD,0.3129,water,6.0572,H2SO4,0.2093,Ac,10d,x,48,no,5,no,1,3,
jn82.4,MoO3,0.2807,PD,0.2214,water,3.9932,H2SO4,0.2133,Ac,6d,x,48,no,5,no,1,3,
jn82.5,MoO3,0.286,PD,0.2241,water,7.8802,H2SO4,2.014,Ac,5d,x,48,no,5,no,2,2,
jn82.6,MoO3,0.3984,PD,0.135,water,5.9965,H2SO4,0.197,Ac,3d,x,48,no,5,no,2,2,
jn82.7,MoO3,0.4845,PD,0.0639,water,4.0465,H2SO4,0.202,Ac,3d,x,48,no,5,no,1,2,
jn82.8,MoO3,0.4861,PD,0.0965,water,8.073,H2SO4,0.1987,Ac,2d,x,48,no,5,no,1,2,
jn83.1,MoO3,0.1126,XD,0.4381,H2SO4,0.2031,water,6.0482,Ac,25d,x,48,no,5,no,1,3,
jn83.2,MoO3,0.224,XD,0.3258,H2SO4,0.2241,water,6.0724,Ac,10d,x,48,no,5,no,1,3,
jn83.3,MoO3,0.3388,XD,0.2206,H2SO4,0.2101,water,6.0111,Ac,3d,x,48,no,5,no,1,3,
jn83.4,MoO3,0.4615,XD,0.1251,H2SO4,0.2084,water,6.0042,Ac,4d,x,48,no,5,no,1,3,
jn83.5,MoO3,0.113,XD,0.303,H2SO4,0.2066,water,6.0517,Ac,4d,x,48,no,5,no,2,4,
jn83.6,MoO3,0.2325,XD,0.2292,H2SO4,0.2179,water,6.1394,Ac,3d,x,48,no,5,no,2,3,
jn83.7,MoO3,0.3424,XD,0.1814,H2SO4,0.2178,water,6.0133,Ac,5d,x,48,no,5,no,2,3,
jn83.8,MoO3,0.4637,XD,0.0712,H2SO4,0.1968,water,6.2327,Ac,1d,x,48,no,5,no,2,4,
jn84.1,MoO3,0.0837,Lys,0.5071,H2SO4,0.1988,water,0.5064,Ac,1d,x,48,no,5,no,2,2,
jn84.2,MoO3,0.0843,Lys,0.5111,H2SO4,0.2082,water,5.9714,Ac,2d,x,48,no,5,no,2,2,
jn84.3,MoO3,0.1723,Lys,0.4205,H2SO4,0.201,water,3.0017,Ac,2d,x,48,no,5,no,1,3,
jn84.4,MoO3,0.2899,Lys,0.302,H2SO4,0.2005,water,0.5127,Ac,0d,x,48,no,5,no,1,3,
jn84.5,MoO3,0.2868,Lys,0.2934,H2SO4,0.1984,water,6.0126,Ac,5d,x,48,no,5,no,1,3,
jn84.6,MoO3,0.3995,Lys,0.1956,H2SO4,0.2002,water,3.038,Ac,2d,x,48,no,5,no,1,2,
jn84.7,MoO3,0.4852,Lys,0.0869,H2SO4,0.205,water,0.6064,Ac,2d,x,48,no,5,no,1,2,
jn84.8,MoO3,0.4915,Lys,0.0904,H2SO4,0.2051,water,6.1073,Ac,2d,x,48,no,5,no,1,2,
jn85.1,MoO3,0.0887,Ala,0.3101,H2SO4,0.2032,water,0.4984,Ac,3d,x,48,no,5,no,2,2,
jn85.2,MoO3,0.0891,Ala,0.316,H2SO4,0.1967,water,5.9877,Ac,3d,x,48,no,5,no,2,2,
jn85.3,MoO3,0.1685,Ala,0.2443,H2SO4,0.2008,water,3.0088,Ac,7d,x,48,no,5,no,2,2,
jn85.4,MoO3,0.2821,Ala,0.1755,H2SO4,0.2021,water,0.5863,Ac,4d,x,48,no,5,no,2,2,
jn85.5,MoO3,0.2923,Ala,0.1831,H2SO4,0.2051,water,5.9716,Ac,0d,x,48,no,5,no,2,2,
jn85.6,MoO3,0.3986,Ala,0.1013,H2SO4,0.2071,water,3.0046,Ac,2d,x,48,no,5,no,1,3,
jn85.7,MoO3,0.4884,Ala,0.0555,H2SO4,0.1968,water,0.5827,Ac,4d,x,48,no,5,no,1,2,
jn85.8,MoO3,0.4858,Ala,0.0652,H2SO4,0.1922,water,6.2146,Ac,5d,x,48,no,5,no,1,3,
jn86.1,MoO3,0.1922,Ala,0.2823,H2SO4,0.2282,water,6.1906,Ac,2d,x,48,no,5,no,1,4,
jn86.2,MoO3,0.4824,Ala,0.1846,H2SO4,0.2253,water,6.1225,Ac,1d,x,48,no,5,no,2,2,
jn86.3,MoO3,0.7728,Ala,0.0844,H2SO4,0.2208,water,6.0526,Ac,6d,x,48,no,5,no,2,1,
jn86.4,MoO3,0.48,Ala,0.2065,H2SO4,0.3309,water,6.011,Ac,0d,x,48,no,5,no,2,2,
jn86.5,MoO3,0.48,Ala,0.1788,H2SO4,0.485,water,6.5288,Ac,0d,x,48,no,5,no,1,2,
jn86.6,MoO3,0.1854,Ala,0.4683,H2SO4,0.2004,water,6.502,Ac,5d,x,48,no,5,no,2,3,
jn86.7,MoO3,0.484,Ala,0.3039,H2SO4,0.221,water,6.0317,Ac,2d,x,48,no,5,no,1,3,
jn86.8,MoO3,0.7338,Ala,0.121,H2SO4,0.2054,water,6.0082,Ac,7d,x,48,no,5,no,1,3,
jn86.9,MoO3,0.4711,Ala,0.2894,H2SO4,0.3011,water,6.0135,Ac,1d,x,48,no,5,no,1,3,
jn87.1,MoO3,0.2805,"1,7-dah",0.2588,H2SO4,0.1966,water,0.5125,Ac,3d,x,48,no,5,no,2,3,
jn87.2,MoO3,0.3404,"1,7-dah",0.2059,H2SO4,0.2043,water,0.5008,Ac,3d,x,48,no,5,no,1,3,
jn87.3,MoO3,0.3956,"1,7-dah",0.151,H2SO4,0.1935,water,0.4986,Ac,6d,x,48,no,5,no,1,3,
jn87.4,MoO3,0.4625,"1,7-dah",0.0996,H2SO4,0.2072,water,0.4957,Ac,3d,x,48,no,5,no,1,3,
jn87.5,MoO3,0.5205,"1,7-dah",0.0595,H2SO4,0.2086,water,0.5133,Ac,5d,x,48,no,5,no,1,3,
jn87.6,MoO3,0.2851,"1,7-dah",0.27,H2SO4,0.1982,water,1.0041,Ac,3d,x,48,no,5,no,1,2,
jn87.7,MoO3,0.351,"1,7-dah",0.2156,H2SO4,0.1988,water,1.0076,Ac,5d,x,48,no,5,no,1,3,
jn87.8,MoO3,0.4011,"1,7-dah",0.1571,H2SO4,0.1941,water,1.0085,Ac,4d,x,48,no,5,no,1,3,
jn87.9,MoO3,0.4584,"1,7-dah",0.1064,H2SO4,0.2,water,1.0138,Ac,6d,x,48,no,5,no,1,3,
