Repository: darkreactions/DRP

########################################################################
#############################__ChemML__#################################
########################################################################


###########################__SETTING UP__###############################
In order to create models, the following need to be installed:
-- Python (2.7)
-- RDkit (for Python)
-- Java
-- GraphViz ("neato" specifically)
-- Weka (3-7-9)
-- ChemAxon (JChem)

Additionally, the configuration file (default: config/config.json) must
	know the location of the .../weka.jar file and .../JChem/bin.

*Note that only Ubuntu 12+ and Weka-3-7-9 have been tested.

File: research/paul/EXAMPLE_INPUT/DR.csv (part 7 of 11)
Reaction number,Reactant 1 name,Reactant 1 mass (g),Reactant 2 name,Reactant 2 mass (g),Reactant 3 name,Reactant 3 mass (g),Reactant 4 name,Reactant 4 mass (g),Reactant 5 name,Reactant 5 mass (g),Temp (ºC),Time (h),Slow cool,pH (x = unknown),Leak,purity (0 = no data in notebook; 1 = multiphase; 2 = single phase),"outcome (0 = no data in notebook, 1 = no solid; 2 = noncrystalline/brown; 3 = powder/crystallites; 4 = large single crystals)",Notes
jn87.10,MoO3,0.5197,"1,7-dah",0.0571,H2SO4,0.2012,water,1.0072,Ac,2d,x,48,no,5,no,1,4,
jn88.1,MoO3,0.2844,"1,7-dah",0.2618,H2SO4,0.1999,water,1.5047,Ac,3d,x,48,no,5,no,2,3,
jn88.2,MoO3,0.3459,"1,7-dah",0.2069,H2SO4,0.1996,water,1.5175,Ac,3d,x,48,no,5,no,2,3,
jn88.3,MoO3,0.4004,"1,7-dah",0.159,H2SO4,0.1961,water,1.5197,Ac,4d,x,48,no,5,no,2,3,
jn88.4,MoO3,0.4546,"1,7-dah",0.1069,H2SO4,0.1994,water,1.4915,Ac,5d,x,48,no,5,no,1,3,
jn88.5,MoO3,0.5102,"1,7-dah",0.0489,H2SO4,0.2014,water,1.4991,Ac,5d,x,48,no,5,no,1,3,
jn88.6,MoO3,0.2905,"1,7-dah",0.262,H2SO4,0.2032,water,2.0397,Ac,3d,x,48,no,5,no,2,3,
jn88.7,MoO3,0.3401,"1,7-dah",0.2152,H2SO4,0.2057,water,2.0084,Ac,3d,x,48,no,5,no,2,3,
jn88.8,MoO3,0.3956,"1,7-dah",0.1513,H2SO4,0.2029,water,2.0029,Ac,3d,x,48,no,5,no,2,3,
jn88.9,MoO3,0.4546,"1,7-dah",0.1073,H2SO4,0.2068,water,1.9935,Ac,2d,x,48,no,5,no,2,3,
jn88.10,MoO3,0.5149,"1,7-dah",0.0588,H2SO4,0.2054,water,1.9962,Ac,5d,x,48,no,5,no,2,2,
jn89.1,MoO3,0.226,"1,7-dah",0.3113,water,0.4995,H2SO4,0.1943,Ac,5d,x,48,no,5,no,0,0,
jn89.2,MoO3,0.2252,"1,7-dah",0.3059,water,0.9997,H2SO4,0.1978,Ac,5d,x,48,no,5,no,1,3,
jn89.3,MoO3,0.2305,"1,7-dah",0.3162,water,1.4975,H2SO4,0.1936,Ac,4d,x,48,no,5,no,1,4,
jn89.4,MoO3,0.2267,"1,7-dah",0.3181,water,2.0011,H2SO4,0.1977,Ac,7d,x,48,no,5,no,0,0,
jn89.5,MoO3,0.1735,"1,7-dah",0.365,water,0.5382,H2SO4,0.1986,Ac,17d,x,48,no,5,no,0,0,
jn89.6,MoO3,0.174,"1,7-dah",0.36,water,0.9951,H2SO4,0.1964,Ac,16d,x,48,no,5,no,0,0,
jn89.7,MoO3,0.1743,"1,7-dah",0.3661,water,1.51,H2SO4,0.193,Ac,16d,x,48,no,5,no,0,0,
jn89.8,MoO3,0.1689,"1,7-dah",0.3709,water,2.0138,H2SO4,0.1996,Ac,16d,x,48,no,5,no,1,4,
jn89.9,MoO3,0.1123,"1,7-dah",0.416,water,0.5008,H2SO4,0.2013,Ac,28d,x,48,no,5,no,2,3,
jn89.10,MoO3,0.1097,"1,7-dah",0.4184,water,2.0001,H2SO4,0.2124,Ac,26d,x,48,no,5,no,0,0,
jn89.11,MoO3,0.0684,"1,7-dah",0.5621,water,0.5023,H2SO4,0.1996,Ac,40d,x,48,no,5,no,0,0,
jn89.12,MoO3,0.0587,"1,7-dah",0.4798,water,2.0153,H2SO4,0.2058,Ac,37d,x,48,no,5,no,0,0,
jn90.1,MoO3,0.5204,"1,3-dap",0.0241,H2SO4,0.2021,water,0.503,Ac,3d,x,48,no,5,no,0,0,
jn90.2,MoO3,0.5109,"1,3-dap",0.0258,H2SO4,0.1979,water,0.4986,Ac,7d,x,48,no,5,no,0,0,
jn90.3,MoO3,0.5111,"1,3-dap",0.0263,H2SO4,0.2006,water,1.5442,Ac,5d,x,48,no,5,no,0,0,
jn90.4,MoO3,0.5091,"1,3-dap",0.0304,H2SO4,0.2014,water,2.016,Ac,3d,x,48,no,5,no,0,0,
jn90.5,MoO3,0.4549,"1,3-dap",0.0553,H2SO4,0.2017,water,0.5021,Ac,3d,x,48,no,5,no,0,0,
jn90.6,MoO3,0.4564,"1,3-dap",0.0724,H2SO4,0.2002,water,1.0227,Ac,8d,x,48,no,5,no,0,0,
jn90.7,MoO3,0.4508,"1,3-dap",0.0569,H2SO4,0.1971,water,1.5173,Ac,4d,x,48,no,5,no,0,0,
jn90.8,MoO3,0.4526,"1,3-dap",0.055,H2SO4,0.1975,water,1.9972,Ac,5d,x,48,no,5,no,0,0,
jn90.9,MoO3,0.4039,"1,3-dap",0.087,H2SO4,0.2134,water,0.5239,Ac,3d,x,48,no,5,no,0,0,
jn91.1,MoO3,0.5154,"1,7-dah",0.0612,H2SO4,0.2055,water,1.0801,Ac,2d,x,48,no,5,no,1,3,
jn91.2,MoO3,0.5548,"1,7-dah",0.0615,H2SO4,0.3896,water,1.0009,Ac,4d,x,48,no,5,no,2,3,
jn91.3,MoO3,0.5217,"1,7-dah",0.0385,H2SO4,0.2063,water,0.9961,Ac,3d,x,48,no,5,no,2,3,
jn91.4,MoO3,0.5343,"1,7-dah",0.0593,H2SO4,0.4053,water,1.0017,Ac,10d,x,48,no,5,no,1,4,
jn91.5,MoO3,0.1075,"1,7-dah",0.4119,H2SO4,0.1977,water,0.2788,Ac,18d,x,48,no,5,no,2,2,
jn91.6,MoO3,0.1097,"1,7-dah",0.4108,H2SO4,0.3918,water,0.5732,Ac,14d,x,48,no,5,no,2,2,
jn91.7,MoO3,0.1097,"1,7-dah",0.4013,H2SO4,0.4049,water,0.4919,Ac,0d,x,48,no,5,no,1,2,
jn91.8,MoO3,0.2914,"1,7-dah",0.2563,H2SO4,0.204,water,1.9998,Ac,5d,x,48,no,5,no,1,3,
jn91.9,MoO3,0.2355,"1,7-dah",0.3169,H2SO4,0.204,water,1.9949,Ac,8d,x,48,no,5,no,1,3,
jn91.10,MoO3,0.2995,"1,7-dah",0.2668,H2SO4,0.2013,water,3.9732,Ac,2d,x,48,no,5,no,2,3,
jn92.1,MoO3,0.4034,"1,3-dap",0.0895,H2SO4,0.2015,water,1.0023,Ac,16d,x,48,no,5,no,1,3,
jn92.2,MoO3,0.3993,"1,3-dap",0.0935,H2SO4,0.2073,water,1.5619,Ac,2d,x,48,no,5,no,2,3,
jn92.3,MoO3,0.3965,"1,3-dap",0.0871,H2SO4,0.2823,water,2.0209,Ac,3d,x,48,no,5,no,2,3,
jn92.4,MoO3,0.3448,"1,3-dap",0.127,H2SO4,0.2029,water,0.5038,Ac,2d,x,48,no,5,no,2,3,
jn92.5,MoO3,0.342,"1,3-dap",0.1126,H2SO4,0.1933,water,1.0011,Ac,2d,x,48,no,5,no,2,3,
jn92.6,MoO3,0.3554,"1,3-dap",0.117,H2SO4,0.193,water,1.4983,Ac,2d,x,48,no,5,no,2,3,
jn92.7,MoO3,0.3447,"1,3-dap",0.124,H2SO4,0.211,water,2.0024,Ac,4d,x,48,no,5,no,2,3,
jn93.1,MoO3,0.2853,"1,3-dap",0.1426,H2SO4,0.2034,water,0.5055,Ac,3d,x,48,no,5,no,1,3,
jn93.2,MoO3,0.2799,"1,3-dap",0.1453,H2SO4,0.1975,water,1.0023,Ac,1d,x,48,no,5,no,1,3,
jn93.3,MoO3,0.2729,"1,3-dap",0.1522,H2SO4,0.1971,water,1.4963,Ac,4d,x,48,no,5,no,1,3,
jn93.4,MoO3,0.2842,"1,3-dap",0.1559,H2SO4,0.1963,water,1.9994,Ac,4d,x,48,no,5,no,1,3,
jn93.5,MoO3,0.2303,"1,3-dap",0.1817,H2SO4,0.202,water,0.5119,Ac,2d,x,48,no,5,no,2,3,
jn93.6,MoO3,0.2268,"1,3-dap",0.1755,H2SO4,0.2032,water,0.9958,Ac,1d,x,48,no,5,no,1,3,
jn93.7,MoO3,0.2328,"1,3-dap",0.1747,H2SO4,0.2271,water,1.501,Ac,1d,x,48,no,5,no,2,3,
jn93.8,MoO3,0.2305,"1,3-dap",0.178,H2SO4,0.2071,water,2.0088,Ac,5d,x,48,no,5,no,2,3,
jn93.9,MoO3,0.1706,"1,3-dap",0.2039,H2SO4,0.2136,water,0.4967,Ac,7d,x,48,no,5,no,2,3,
jn93.10,MoO3,0.1702,"1,3-dap",0.2066,H2SO4,0.1984,water,1.0034,Ac,7d,x,48,no,5,no,2,3,
jn93.11,MoO3,0.1727,"1,3-dap",0.2146,H2SO4,0.2019,water,1.5059,Ac,11d,x,48,no,5,no,2,3,
jn93.12,MoO3,0.1701,"1,3-dap",0.2084,H2SO4,0.196,water,2.0271,Ac,12d,x,48,no,5,no,2,3,
jn96.1,MoO3,0.4015,"1,3-dap",0.0928,H2SO4,0.2057,water,1.0086,Ac,6d,x,48,no,5,no,2,3,
jn96.2,MoO3,0.1149,"1,3-dap",0.2409,H2SO4,0.2076,water,0.4937,Ac,20d,x,48,no,5,no,1,3,
jn96.3,MoO3,0.2829,"1,3-dap",0.1498,H2SO4,0.2047,water,0.5033,Ac,1d,x,48,no,5,no,2,3,
jn96.4,MoO3,0.2551,"1,3-dap",0.1679,H2SO4,0.1993,water,0.7438,Ac,3d,x,48,no,5,no,1,3,
jn96.5,MoO3,0.1996,"1,3-dap",0.1949,H2SO4,0.2031,water,0.7555,Ac,5d,x,48,no,5,no,1,3,
jn96.6,MoO3,0.1419,"1,3-dap",0.2196,H2SO4,0.1987,water,0.8017,Ac,10d,x,48,no,5,no,2,4,
jn96.7,MoO3,0.232,"1,3-dap",0.1817,H2SO4,0.2131,water,0.3204,Ac,1d,x,48,no,5,no,1,4,
jn96.8,MoO3,0.1725,"1,3-dap",0.2119,H2SO4,0.2116,water,0.3066,Ac,5d,x,48,no,5,no,1,3,
jn97.1,MoO3,0.5148,"1,7-dah",0.0292,H2SO4,0.2059,water,0.7527,Ac,8d,x,48,no,5,no,1,4,
jn97.2,MoO3,0.4569,"1,7-dah",0.1095,H2SO4,0.2279,water,1.7435,Ac,4d,x,48,no,5,no,1,3,
jn97.3,MoO3,0.4571,"1,7-dah",0.1059,H2SO4,0.196,water,2.2504,Ac,3d,x,48,no,5,no,1,3,
jn97.4,MoO3,0.4002,"1,7-dah",0.1617,H2SO4,0.1996,water,1.7459,Ac,3d,x,48,no,5,no,1,3,
jn97.5,MoO3,0.3137,"1,7-dah",0.2346,H2SO4,0.2009,water,2.026,Ac,3d,x,48,no,5,no,1,4,
jn97.6,MoO3,0.2563,"1,7-dah",0.2954,H2SO4,0.2025,water,2.0055,Ac,4d,x,48,no,5,no,2,3,
jn97.7,MoO3,0.2517,"1,7-dah",0.281,H2SO4,0.2086,water,1.255,Ac,4d,x,48,no,5,no,1,3,
jn97.8,MoO3,0.2578,"1,7-dah",0.2964,H2SO4,0.1975,water,0.6295,Ac,2d,x,48,no,5,no,1,2,
jn98.1,MoO3,0.5135,en,0.0297,H2SO4,0.1942,water,0.4973,Ac,3d,x,48,no,5,no,1,3,
jn98.2,MoO3,0.5102,en,0.0224,H2SO4,0.1994,water,1.0423,Ac,2d,x,48,no,5,no,1,3,
jn98.3,MoO3,0.5102,en,0.025,H2SO4,0.204,water,1.5072,Ac,3d,x,48,no,5,no,2,3,
jn98.4,MoO3,0.5144,en,0.0301,H2SO4,0.201,water,2.0002,Ac,5d,x,48,no,5,no,1,4,
jn98.5,MoO3,0.453,en,0.0489,H2SO4,0.2029,water,0.5047,Ac,4d,x,48,no,5,no,1,4,
jn98.6,MoO3,0.4548,en,0.0515,H2SO4,0.2029,water,1.0064,Ac,2d,x,48,no,5,no,1,4,
jn98.7,MoO3,0.4559,en,0.0477,H2SO4,0.198,water,1.5079,Ac,2d,x,48,no,5,no,1,4,
jn98.8,MoO3,0.4529,en,0.0525,H2SO4,0.1947,water,2.0049,Ac,2d,x,48,no,5,no,1,4,
jn98.9,MoO3,0.3947,en,0.0773,H2SO4,0.2044,water,0.5096,Ac,2d,x,48,no,5,no,1,4,
jn98.10,MoO3,0.4012,en,0.0698,H2SO4,0.2013,water,1.1446,Ac,1d,x,48,no,5,no,1,4,
jn98.11,MoO3,0.3993,en,0.072,H2SO4,0.218,water,1.524,Ac,1d,x,48,no,5,no,1,4,
jn98.12,MoO3,0.4025,en,0.0773,H2SO4,0.236,water,2.0085,Ac,3d,x,48,no,5,no,2,4,
jn98.13,MoO3,0.3416,en,0.0946,H2SO4,0.1988,water,0.5156,Ac,4d,x,48,no,5,no,1,4,
jn98.14,MoO3,0.3463,en,0.091,H2SO4,0.1923,water,1.0151,Ac,2d,x,48,no,5,no,1,4,
jn99.1,MoO3,0.3408,en,0.0975,H2SO4,0.203,water,0.5301,Ac,4d,x,48,no,5,no,1,3,
jn99.2,MoO3,0.341,en,0.0948,H2SO4,0.2272,water,1.9847,Ac,3d,x,48,no,5,no,1,3,
jn99.3,MoO3,0.2893,en,0.1254,H2SO4,0.1939,water,0.5462,Ac,4d,x,48,no,5,no,1,4,
jn99.4,MoO3,0.2838,en,0.1218,H2SO4,0.2082,water,1.0014,Ac,1d,x,48,no,5,no,1,3,
jn99.5,MoO3,0.2854,en,0.1236,H2SO4,0.2066,water,1.5005,Ac,3d,x,48,no,5,no,1,3,
jn99.6,MoO3,0.2828,en,0.1166,H2SO4,0.2081,water,2.0314,Ac,2d,x,48,no,5,no,1,4,
jn99.7,MoO3,0.2346,en,0.1449,H2SO4,0.2051,water,0.4901,Ac,3d,x,48,no,5,no,1,4,
jn99.8,MoO3,0.2273,en,0.1462,H2SO4,0.2064,water,1.0054,Ac,2d,x,48,no,5,no,1,4,
jn99.9,MoO3,0.2271,en,0.1492,H2SO4,0.2026,water,1.5006,Ac,5d,x,48,no,5,no,1,3,
jn99.10,MoO3,0.2253,en,0.138,H2SO4,0.2218,water,2.0041,Ac,3d,x,48,no,5,no,1,4,
jn99.11,MoO3,0.1709,en,0.1683,H2SO4,0.1971,water,0.5055,Ac,9d,x,48,no,5,no,1,4,
jn100.1,MoO3,0.4034,en,0.0731,H2SO4,0.1991,water,1.989,Ac,2d,x,48,no,5,no,0,0,
jn100.2,MoO3,0.1777,en,0.1658,H2SO4,0.1966,water,0.9853,Ac,6d,x,48,no,5,no,0,0,
jn100.3,MoO3,0.1699,en,0.1691,H2SO4,0.2029,water,2.0655,Ac,9d,x,48,no,5,no,0,0,
jn100.4,MoO3,0.1153,en,0.2021,H2SO4,0.1988,water,0.5205,Ac,19d,x,48,no,5,no,0,0,
jn100.5,MoO3,0.1155,en,0.1982,H2SO4,0.2021,water,1.525,Ac,16d,x,48,no,5,no,0,0,
jn100.6,MoO3,0.1148,en,0.1946,H2SO4,0.2157,water,2.1418,Ac,17d,x,48,no,5,no,0,0,
jn100.7,MoO3,0.0556,en,0.2296,H2SO4,0.2037,water,0.6248,Ac,32d,x,48,no,5,no,0,0,
jn100.8,MoO3,0.0586,en,0.2141,H2SO4,0.2052,water,1.3367,Ac,25d,x,48,no,5,no,0,0,
jn100.9,MoO3,0.0573,en,0.2141,H2SO4,0.2053,water,1.9609,Ac,25d,x,48,no,5,no,0,0,
jn102.1,MoO3,0.0835,"1,3-dap",0.2474,H2SO4,0.4013,water,0.5409,Ac,4d,x,48,no,5,no,2,3,
jn102.2,MoO3,0.0839,"1,3-dap",0.2566,H2SO4,0.4059,water,0.4028,Ac,9d,x,48,no,5,no,2,4,
jn102.3,MoO3,0.1074,"1,3-dap",0.235,H2SO4,0.2009,water,0.3261,Ac,14d,x,48,no,5,no,2,3,
jn102.4,MoO3,0.3988,"1,4-dab",0.12,H2SO4,0.2062,water,1.9938,Ac,2d,x,48,no,5,no,2,4,
jn102.5,MoO3,0.1717,"1,4-dab",0.2452,H2SO4,0.203,water,1.4932,Ac,10d,x,48,no,5,no,2,2,
jn102.6,MoO3,0.1686,"1,5-dap",0.2809,H2SO4,0.2023,water,0.9941,Ac,8d,x,48,no,5,no,2,3,
jn102.7,MoO3,0.3947,"1,5-dap",0.1223,H2SO4,0.1964,water,1.0158,Ac,2d,x,48,no,5,no,1,3,
jn102.8,MoO3,0.0888,"1,6-dah",0.5618,H2SO4,0.2242,water,2.0098,Ac,22d,x,48,no,5,no,1,4,
jn102.9,MoO3,0.088,4AP,0.3494,H2SO4,0.2106,water,0.4838,Ac,4d,x,48,no,5,no,1,3,
jn102.10,MoO3,0.0828,XD,0.4702,H2SO4,0.2063,water,2.0052,Ac,15d,x,48,no,5,no,2,3,
jn102.11,MoO3,0.0863,XD,0.4643,H2SO4,0.202,water,5.8564,Ac,22d,x,48,no,5,no,2,4,
jn102.12,MoO3,0.344,XD,0.2201,H2SO4,0.2106,water,7.9945,Ac,2d,x,48,no,5,no,1,4,
jn102.13,MoO3,0.3468,XD,0.2184,H2SO4,0.4017,water,7.9566,Ac,1d,x,48,no,5,no,1,4,
jn105.1,MoO3,0.0858,"1,3-dap",0.257,H2SO4,0.4124,water,0.2921,Ac,8d,x,48,no,5,no,2,3,
jn105.2,MoO3,0.0836,"1,3-dap",0.2491,H2SO4,0.3954,water,0.5185,Ac,5d,x,48,no,5,no,1,4,
jn105.3,MoO3,0.1353,"1,3-dap",0.2252,H2SO4,0.4161,water,0.3041,Ac,1d,x,48,no,5,no,1,4,
jn105.4,MoO3,0.0628,4AP,0.2508,H2SO4,0.2017,water,0.5363,Ac,6d,x,48,no,5,no,1,4,
jn105.5,MoO3,0.0843,XD,0.4635,H2SO4,0.2229,water,4.0188,Ac,24d,x,48,no,5,no,1,4,
jn105.6,MoO3,0.2887,XD,0.2704,H2SO4,0.2057,water,1.9887,Ac,5d,x,48,no,5,no,2,3,
jn105.7,MoO3,0.4215,"1,7-dah",0.1273,H2SO4,0.2032,water,1.764,Ac,4d,x,48,no,5,no,1,3,
jn105.8,MoO3,0.4223,"1,7-dah",0.1291,H2SO4,0.1992,water,1.3472,Ac,1d,x,48,no,5,no,1,3,
jn105.9,MoO3,0.3395,"1,7-dah",0.2158,H2SO4,0.1958,water,1.733,Ac,6d,x,48,no,5,no,1,3,
jn105.10,MoO3,0.3403,"1,7-dah",0.211,H2SO4,0.2032,water,1.2983,Ac,3d,x,48,no,5,no,2,3,
jn106.1,MoO3,0.0624,4AP,0.5591,H2SO4,0.3036,water,0.7173,Ac,2d,x,48,no,5,no,2,4,
jn106.2,MoO3,0.0466,4AP,0.4013,H2SO4,0.1989,water,0.4842,Ac,3d,x,48,no,5,no,1,4,
jn106.3,MoO3,0.0596,XD,0.5488,H2SO4,0.2032,water,5.5441,Ac,35d,x,48,no,5,no,1,4,
jn106.4,MoO3,0.4229,"1,7-dah",0.1363,H2SO4,0.2004,water,0.7477,Ac,3d,x,48,no,5,no,1,4,
jn106.5,MoO3,0.346,"1,7-dah",0.418,H2SO4,0.1977,water,0.7742,Ac,1d,x,48,no,5,no,1,3,
tv3.1,MoO3,0.4986,2-mpip,0.1181,water,1.0069,H2SO4,0.1399,x,-1,180,48,yes,x,no,0,0,There seems to only be descriptions for products accepted and tested further in this book...
tv3.2,MoO3,0.4875,2-mpip,0.1139,water,1.01,H2SO4,0.1648,x,-1,180,48,yes,x,no,0,0,
tv3.3,MoO3,0.4995,2-mpip,0.1136,water,1.001,H2SO4,0.1462,x,-1,180,48,yes,x,no,0,0,
tv3.4,MoO3,0.4989,2-mpip,0.117,water,0.9947,H2SO4,0.1427,x,-1,180,48,yes,x,no,0,0,
tv4.1,MoO3,0.4751,dach,0.1406,water,1.0049,H2SO4,0.1544,x,-1,180,48,yes,x,no,0,0,
tv4.2,MoO3,0.395,dach,0.1761,water,1.0196,H2SO4,0.1787,x,-1,180,48,yes,x,no,0,0,
tv4.3,MoO3,0.2936,dach,0.2041,water,1.015,H2SO4,0.2077,x,-1,180,48,yes,x,no,0,0,
tv4.4,MoO3,0.3489,dach,0.223,water,1.025,H2SO4,0.1779,x,-1,180,48,yes,x,no,0,0,
tv4.5,MoO3,0.2873,dach,0.2335,water,1.0082,H2SO4,0.1993,x,-1,180,48,yes,x,no,0,0,
tv4.6,MoO3,0.2124,dach,0.1388,water,1.0092,H2SO4,0.3353,x,-1,180,48,yes,x,no,0,0,
tv4.7,MoO3,0.5669,dach,0.1136,water,1.0071,H2SO4,0.1164,x,-1,180,48,yes,x,no,0,0,
tv4.8,MoO3,0.6451,dach,0.0758,water,1.019,H2SO4,0.0945,x,-1,180,48,yes,x,no,0,0,
tv4.9,MoO3,0.2576,dach,0.2775,water,1.0059,H2SO4,0.1842,x,-1,180,48,yes,x,no,0,0,
tv4.10,MoO3,0.2593,dach,0.2318,water,1.0135,H2SO4,0.2465,x,-1,180,48,yes,x,no,0,0,
tv5.1,MoO3,0.2783,dach,0.292,water,0.999,H2SO4,0.154,x,-1,180,48,yes,x,no,2,3,
tv5.2,MoO3,0.2756,dach,0.2585,water,1.0128,H2SO4,0.1812,x,-1,180,48,yes,x,no,2,4,
tv5.3,MoO3,0.2408,dach,0.2868,water,0.9993,H2SO4,0.1779,x,-1,180,48,yes,x,no,0,0,
tv5.4,MoO3,0.363,dach,0.2661,water,1.0069,H2SO4,0.185,x,-1,180,48,yes,x,no,0,0,
tv5.5,MoO3,0.2617,dach,0.3011,water,0.9923,H2SO4,0.161,x,-1,180,48,yes,x,no,2,4,
tv5.6,MoO3,0.2422,dach,0.3099,water,1.0059,H2SO4,0.164,x,-1,180,48,yes,x,no,0,0,
tv5.7,MoO3,0.2726,dach,0.2528,water,1.018,H2SO4,0.1842,x,-1,180,48,yes,x,no,0,0,
tv5.8,MoO3,0.2999,dach,0.2626,water,1.0058,H2SO4,0.1664,x,-1,180,48,yes,x,no,0,0,
tv5.9,MoO3,0.2229,dach,0.2814,water,0.9987,H2SO4,0.1887,x,-1,180,48,yes,x,no,0,0,
tv5.10,MoO3,0.249,dach,0.2566,water,1.0266,H2SO4,0.2022,x,-1,180,48,yes,x,no,2,3,
tv6.1,MoO3,0.2782,dach,0.273,water,1.0028,H2SO4,0.1788,x,-1,120,48,yes,x,no,1,3,
tv6.2,MoO3,0.2368,dach,0.2931,water,1.0019,H2SO4,0.1787,x,-1,120,48,yes,x,no,0,0,
tv6.3,MoO3,0.2612,dach,0.2751,water,1.0053,H2SO4,0.188,x,-1,120,48,yes,x,no,1,4,
tv7.1,MoO3,0.2619,dach,0.29,water,1.0362,H2SO4,0.1871,x,-1,120,48,yes,x,no,0,0,
tv7.2,MoO3,0.2423,dach,0.3369,water,1.024,H2SO4,0.1737,x,-1,120,48,yes,x,no,0,0,"""promising results"""
tv7.3,MoO3,0.2772,dach,0.2436,water,1.0036,H2SO4,0.1933,x,-1,120,48,yes,x,no,0,0,"""promising results"""
tv7.4,MoO3,0.2962,dach,0.2798,water,1.0093,H2SO4,0.1762,x,-1,120,48,yes,x,no,0,0,
tv7.5,MoO3,0.2261,dach,0.2935,water,1.0088,H2SO4,0.1901,x,-1,120,48,yes,x,no,0,0,
tv7.6,MoO3,0.2437,dach,0.2784,water,1.019,H2SO4,0.2237,x,-1,120,48,yes,x,no,0,0,
tv7.7,MoO3,0.2782,dach,0.2908,water,1.0117,H2SO4,0.1611,x,-1,120,48,yes,x,no,0,0,
tv8.1,MoO3,0.472,1-mha,0.205,water,1.0279,H2SO4,0.1435,x,-1,180,48,yes,x,no,0,0,
tv8.2,MoO3,0.3825,1-mha,0.2025,water,1.0977,H2SO4,0.175,x,-1,180,48,yes,x,no,0,0,
tv8.3,MoO3,0.3026,1-mha,0.2305,water,1.0141,H2SO4,0.203,x,-1,180,48,yes,x,no,0,0,
tv8.4,MoO3,0.3523,1-mha,0.2293,water,1.0097,H2SO4,0.1947,x,-1,180,48,yes,x,no,0,0,
tv8.5,MoO3,0.2884,1-mha,0.2625,water,1.001,H2SO4,0.2001,x,-1,180,48,yes,x,no,0,0,
tv8.6,MoO3,0.2192,1-mha,0.1579,water,0.994,H2SO4,0.3162,x,-1,180,48,yes,x,no,0,0,
tv8.7,MoO3,0.5608,1-mha,0.1612,water,1.007,H2SO4,0.127,x,-1,180,48,yes,x,no,0,0,
tv8.8,MoO3,0.6534,1-mha,0.0775,water,1.0127,H2SO4,0.0993,x,-1,180,48,yes,x,no,0,0,
tv8.9,MoO3,0.2591,1-mha,0.3099,water,0.998,H2SO4,0.2615,x,-1,180,48,yes,x,no,0,0,
tv8.10,MoO3,0.2671,1-mha,0.2392,water,1.0113,H2SO4,0.2446,x,-1,180,48,yes,x,no,0,0,
tv9.1,MoO3,0.2774,dach,0.2545,water,1.0014,H2SO4,0.1783,x,-1,80,48,yes,x,no,1,3,
tv9.2,MoO3,0.2595,dach,0.266,water,1.001,H2SO4,0.1894,x,-1,80,48,yes,x,no,1,3,
tv9.3,MoO3,0.2412,dach,0.3146,water,1.0219,H2SO4,0.1656,x,-1,80,48,yes,x,no,1,3,
tv9.4,MoO3,0.2736,dach,0.2429,water,1,H2SO4,0.1918,x,-1,80,48,yes,x,no,1,3,
tv10.1,MoO3,0.4741,dmed,0.1125,water,1.008,H2SO4,0.142,x,-1,180,48,yes,x,no,0,0,
tv10.2,MoO3,0.3864,dmed,0.146,water,1.1476,H2SO4,0.1758,x,-1,180,48,yes,x,no,0,0,
tv10.3,MoO3,0.3108,dmed,0.1557,water,0.9999,H2SO4,0.21,x,-1,180,48,yes,x,no,0,0,
tv10.4,MoO3,0.3438,dmed,0.1599,water,1.0024,H2SO4,0.1728,x,-1,180,48,yes,x,no,0,0,
tv10.5,MoO3,0.2851,dmed,0.1769,water,1.0058,H2SO4,0.1964,x,-1,180,48,yes,x,no,0,0,
tv10.6,MoO3,0.2144,dmed,0.1013,water,1.0093,H2SO4,0.3238,x,-1,180,48,yes,x,no,0,0,
tv10.7,MoO3,0.5611,dmed,0.0811,water,1.0023,H2SO4,0.1277,x,-1,180,48,yes,x,no,2,3,
tv10.8,MoO3,0.2587,dmed,0.211,water,1.0109,H2SO4,0.1782,x,-1,180,48,yes,x,no,0,0,
tv10.9,MoO3,0.2586,dmed,0.1588,water,1.0097,H2SO4,0.2361,x,-1,180,48,yes,x,no,2,3,
tv11.1,MoO3,0.3877,S2BA,0.11,water,1.0007,H2SO4,0.183,x,-1,180,48,yes,x,no,0,0,
tv11.2,MoO3,0.2835,S2BA,0.1428,water,1.0104,H2SO4,0.199,x,-1,180,48,yes,x,no,0,0,
tv11.3,MoO3,0.2117,S2BA,0.0867,water,1.0066,H2SO4,0.368,x,-1,180,48,yes,x,no,0,0,
tv11.4,MoO3,0.5589,S2BA,0.0679,water,1.0105,H2SO4,0.1154,x,-1,180,48,yes,x,no,0,0,
tv11.5,MoO3,0.2631,S2BA,0.1761,water,1.0006,H2SO4,0.1747,x,-1,180,48,yes,x,no,0,0,
tv12.1,MoO3,0.483,DAE,0.2571,water,1.0065,H2SO4,0.1473,x,-1,180,48,yes,x,no,0,0,"These reactions are ""trouble"", all produced small crystals of some sort"
tv12.2,MoO3,0.387,DAE,0.3729,water,1.0066,H2SO4,0.1808,x,-1,180,48,yes,x,no,0,0,
tv12.3,MoO3,0.2883,DAE,0.4164,water,1.0802,H2SO4,0.1995,x,-1,180,48,yes,x,no,0,0,
tv12.4,MoO3,0.2143,DAE,0.2465,water,1.042,H2SO4,0.3283,x,-1,180,48,yes,x,no,0,0,
tv12.5,MoO3,0.5623,DAE,0.1914,water,1.007,H2SO4,0.1162,x,-1,180,48,yes,x,no,0,0,
tv12.6,MoO3,0.2562,DAE,0.4947,water,1.01,H2SO4,0.2243,x,-1,180,48,yes,x,no,0,0,
tv12.7,MoO3,0.2585,DAE,0.3833,water,1.0256,H2SO4,0.2338,x,-1,180,48,yes,x,no,0,0,
tv13.1,Mo,4.1591,1-mha,0.1588,water,1.01,H2SO4,0.1506,x,-1,180,48,yes,x,no,,,
tv13.1,Mo,4.1567,DAE,0.2649,water,1.0057,H2SO4,0.1445,x,-1,180,48,yes,x,no,,,
tv13.3,Mo,4.1701,dmed,0.1013,water,1.0146,H2SO4,0.1482,x,-1,180,48,yes,x,no,,,
tv13.4,Mo,4.1615,sec-butylamine,0.0856,water,1.0104,H2SO4,0.1427,x,-1,180,48,yes,x,no,1,4,
tv13.5,Mo,4.183,dach,0.154,water,1.013,H2SO4,0.1441,x,-1,180,48,yes,x,no,2,3,
tv14.1,MoO3,0.6079,1-mha,0.2535,water,1.0235,H2SO4,0.1418,x,-1,100,48,yes,x,no,2,3,"All molybdenum compounds denoted just Mo, so assuming it is still MoO3"
tv14.2,MoO3,0.6133,DAE,0.1605,water,1.0161,H2SO4,0.1509,x,-1,100,48,yes,x,no,2,3,
tv14.3,MoO3,0.6046,dmed,0.1118,water,1.0965,H2SO4,0.1446,x,-1,100,48,yes,x,no,1,4,
tv14.4,MoO3,0.5935,sec-butylamine,0.0873,water,1.0174,H2SO4,0.1504,x,-1,100,48,yes,x,no,1,4,
tv14.5,MoO3,0.6142,dach,0.1366,water,1.0098,H2SO4,0.136,x,-1,100,48,yes,x,no,2,4,
tv15.1,MoO3,0.5826,dach,0.1867,water,1,H2SO4,0.1807,x,-1,180,48,yes,x,no,0,0,
tv15.2,MoO3,0.4698,dach,0.1767,water,1.0096,H2SO4,0.172,x,-1,180,48,yes,x,no,0,0,
tv15.3,MoO3,0.3669,dach,0.2224,water,1.0141,H2SO4,0.2103,x,-1,180,48,yes,x,no,0,0,
tv15.4,MoO3,0.2665,dach,0.1472,water,1.0006,H2SO4,0.3235,x,-1,180,48,yes,x,no,0,0,
tv15.5,MoO3,0.3288,dach,0.2673,water,1.0138,H2SO4,0.1726,x,-1,180,48,yes,x,no,0,0,
tv15.6,MoO3,0.3145,dach,0.2108,water,1.0114,H2SO4,0.2408,x,-1,180,48,yes,x,no,0,0,
tv16.1,MoO3,0.5904,dach,0.1362,water,1.0001,H2SO4,0.1483,x,-1,100,48,yes,x,no,0,0,
tv16.2,MoO3,0.4861,dach,0.1758,water,1.0061,H2SO4,0.1797,x,-1,100,48,yes,x,no,0,0,
tv16.3,MoO3,0.3537,dach,0.2346,water,1.0135,H2SO4,0.1982,x,-1,100,48,yes,x,no,0,0,
tv16.4,MoO3,0.2728,dach,0.1382,water,1.0128,H2SO4,0.3203,x,-1,100,48,yes,x,no,0,0,
tv16.5,MoO3,0.3194,dach,0.2844,water,1.0006,H2SO4,0.1777,x,-1,100,48,yes,x,no,0,0,
tv16.6,MoO3,0.3206,dach,0.2041,water,1.0524,H2SO4,0.2381,x,-1,100,48,yes,x,no,0,0,
tv17.1,MoO3,0.5953,1-mha,0.1565,water,1.001,H2SO4,0.1484,x,-1,160,48,yes,x,no,0,0,
tv17.2,MoO3,0.5986,DAE,0.2752,water,0.9947,H2SO4,0.1464,x,-1,160,48,yes,x,no,0,0,
tv17.3,MoO3,0.587,dmed,0.1224,water,1.0102,H2SO4,0.1432,x,-1,160,48,yes,x,no,0,0,
tv17.4,MoO3,0.5892,S2BA,0.868,water,1.0071,H2SO4,0.1549,x,-1,160,48,yes,x,no,0,0,
tv17.5,MoO3,0.6005,dach,0.1632,water,1.0025,H2SO4,0.1541,x,-1,160,48,yes,x,no,0,0,
tv18.1,MoO3,0.4716,2AH,0.1346,water,1.0123,H2SO4,0.1657,x,-1,180,48,yes,5,no,0,0,
tv18.2,MoO3,0.3926,2AH,0.1743,water,1.0113,H2SO4,0.1781,x,-1,180,48,yes,5,no,0,0,
tv18.3,MoO3,0.3945,2AH,0.2042,water,1.0128,H2SO4,0.1576,x,-1,180,48,yes,5,no,0,0,
tv18.4,MoO3,0.484,AQN,0.2359,water,1,H2SO4,0.1625,x,-1,180,48,yes,5,no,2,4,
tv18.5,MoO3,0.3906,AQN,0.2995,water,1.0274,H2SO4,0.1493,x,-1,180,48,yes,5,no,2,3,
tv18.6,MoO3,0.387,AQN,0.3373,water,1.0207,H2SO4,0.1507,x,-1,180,48,yes,5,no,2,3,
tv18.7,MoO3,0.4747,3AP,0.2571,water,1.0046,H2SO4,0.1484,x,-1,180,48,yes,5,no,0,0,
tv18.8,MoO3,0.3956,3AP,0.22,water,1.1,H2SO4,0.17,x,-1,180,48,yes,5,no,0,0,
tv18.9,MoO3,0.375,3AP,0.2758,water,1.001,H2SO4,0.1528,x,-1,180,48,yes,5,no,0,0,
tv19.1,MoO3,0.4799,"1,3-dap",0.0876,water,1.0108,H2SO4,0.1639,x,-1,180,48,yes,5,no,2,3,
tv19.2,MoO3,0.3884,"1,3-dap",0.1213,water,1.0026,H2SO4,0.1839,x,-1,180,48,yes,5,no,2,3,
tv19.3,MoO3,0.3837,"1,3-dap",0.1342,water,1.0054,H2SO4,0.1475,x,-1,180,48,yes,5,no,2,3,
tv19.4,MoO3,0.4764,chea,0.1559,water,1.0186,H2SO4,0.1538,x,-1,180,48,yes,5,no,1,3,
tv19.5,MoO3,0.3866,chea,0.1969,water,1.0558,H2SO4,0.1763,x,-1,180,48,yes,5,no,1,3,
tv19.6,MoO3,0.3968,chea,0.2303,water,1.0853,H2SO4,0.1441,x,-1,180,48,yes,5,no,0,0,
tv20.1,MoO3,0.4758,amep,0.1571,water,1.0082,H2SO4,0.1541,x,-1,180,48,yes,5,no,0,0,
tv20.2,MoO3,0.3887,amep,0.1943,water,1.0106,H2SO4,0.1819,x,-1,180,48,yes,5,no,0,0,
tv20.3,MoO3,0.3899,amep,0.2314,water,1.0844,H2SO4,0.1471,x,-1,180,48,yes,5,no,0,0,
tv21.1,MoO3,0.6874,3-aqn,0.1139,water,1.0235,H2SO4,0.0605,x,-1,180,48,yes,5,no,1,3,
tv21.2,MoO3,0.099,3-aqn,0.5654,water,1.116,H2SO4,0.2433,x,-1,180,48,yes,5,no,2,3,
tv21.3,MoO3,0.0854,3-aqn,0.1235,water,1.0321,H2SO4,0.4793,x,-1,180,48,yes,5,no,2,3,
tv21.4,MoO3,0.34,3-aqn,0.5937,water,1.022,H2SO4,0.2543,x,-1,180,48,yes,5,no,1,3,
tv21.5,MoO3,0.1241,3-aqn,0.3696,water,1.0382,H2SO4,0.33,x,-1,180,48,yes,5,no,2,3,
tv21.6,MoO3,0.088,3-aqn,0.9375,water,1.0109,H2SO4,0.1174,x,-1,180,48,yes,5,no,2,3,
tv22.1,MoO3,0.4751,AQN,0.237,water,1.0233,H2SO4,0.1497,x,-1,180,48,yes,5,no,0,0,
tv22.2,MoO3,0.4783,AQN,0.2343,water,1.0017,H2SO4,0.1912,x,-1,180,48,yes,5,no,0,0,
tv22.3,MoO3,0.6974,AQN,0.1143,water,1.043,H2SO4,0.0594,x,-1,180,48,yes,5,no,0,0,
tv22.4,MoO3,0.086,AQN,0.1176,water,1.0204,H2SO4,0.4725,x,-1,180,48,yes,5,no,1,4,
tv22.5,MoO3,0.0859,AQN,0.1185,water,1.0066,H2SO4,0.4673,x,-1,180,48,yes,5,no,0,0,
tv22.6,MoO3,0.0858,AQN,0.7029,water,1.0196,H2SO4,0.117,x,-1,180,48,yes,5,no,0,0,
tv23.1,MoO3,0.4717,DMPEA,0.178,water,1.0068,H2SO4,0.1498,x,-1,180,48,yes,5,no,0,0,
tv23.2,MoO3,0.0864,DMPEA,0.0885,water,1.0122,H2SO4,0.4805,x,-1,180,48,yes,5,no,0,0,
tv23.3,MoO3,0.4742,M2BA,0.1136,water,1.021,H2SO4,0.1492,x,-1,180,48,yes,5,no,0,0,
tv23.4,MoO3,0.6952,M2BA,0.0559,water,1.069,H2SO4,0.0633,x,-1,180,48,yes,5,no,0,0,
tv23.5,MoO3,0.0866,M2BA,0.0526,water,1.0015,H2SO4,0.9799,x,-1,180,48,yes,5,no,0,0,
tv23.6,MoO3,0.0876,M2BA,0.4117,water,1.0111,H2SO4,0.1179,x,-1,180,48,yes,5,no,0,0,
tv24.1,MoO3,0.4762,AQN,0.237,water,1.0063,H2SO4,0.1497,x,-1,180,48,yes,5,no,0,0,
tv24.2,MoO3,0.3918,AQN,0.359,water,1.0355,H2SO4,0.1589,x,-1,180,48,yes,5,no,0,0,
tv24.3,MoO3,0.0877,AQN,0.1193,water,1.0042,H2SO4,0.4814,x,-1,180,48,yes,5,no,0,0,
tv24.4,MoO3,0.475,AQN,0.2375,water,1.009,H2SO4,0.1505,x,-1,180,48,yes,5,no,0,0,
tv24.5,MoO3,0.3894,AQN,0.3588,water,1.0274,H2SO4,0.1479,x,-1,180,48,yes,5,no,0,0,
tv24.6,MoO3,0.086,AQN,0.1195,water,1.071,H2SO4,0.475,x,-1,180,48,yes,5,no,0,0,
tv25.1,MoO3,0.5137,AQN,0.3622,water,1.005,H2SO4,0.0659,x,-1,180,48,yes,5,no,1,4,
tv25.2,MoO3,0.4323,AQN,0.123,water,1.0077,H2SO4,0.2402,x,-1,180,48,yes,5,no,2,3,
tv25.3,MoO3,0.2511,AQN,0.25,water,1.082,H2SO4,0.2949,x,-1,180,48,yes,5,no,1,3,
tv25.4,MoO3,0.228,AQN,0.4767,water,1.0133,H2SO4,0.2009,x,-1,180,48,yes,5,no,2,3,
tv25.5,MoO3,0.2161,AQN,0.1191,water,1.022,H2SO4,0.3812,x,-1,180,48,yes,5,no,1,4,
tv25.6,MoO3,0.1719,AQN,0.7186,water,1.0128,H2SO4,0.1176,x,-1,180,48,yes,5,no,2,3,
tv25.7,MoO3,0.086,AQN,0.238,water,1.0126,H2SO4,0.4258,x,-1,180,48,yes,5,no,2,3,
tv25.8,MoO3,0.344,AQN,0.4422,water,1.047,H2SO4,0.1439,x,-1,180,48,yes,5,no,2,3,
tv25.9,MoO3,0.216,AQN,0.788,water,1.0072,H2SO4,0.0599,x,-1,180,48,yes,5,no,1,3,
tv25.10,MoO3,0.0881,AQN,0.8052,water,1.0161,H2SO4,0.1356,x,-1,180,48,yes,5,no,1,4,
tv26.1,MoO3,0.4762,AQN,0.2368,water,0.529,H2SO4,0.156,x,-1,180,48,yes,x,no,0,0,
tv26.2,MoO3,0.3893,AQN,0.2955,water,0.5623,H2SO4,0.1807,x,-1,180,48,yes,x,no,0,0,
tv26.3,MoO3,0.3888,AQN,0.1778,water,0.5068,H2SO4,0.1488,x,-1,180,48,yes,x,no,0,0,
tv27.1,MoO3,0.4731,DAE,0.125,water,2.096,H2SO4,0.1572,x,-1,180,48,yes,x,no,0,0,
tv27.2,MoO3,0.0946,DAE,0.2553,water,2.0091,H2SO4,0.4809,x,-1,180,48,yes,x,no,0,0,
tv27.3,MoO3,0.499,M2BA,0.1027,water,2.0371,H2SO4,0.1515,x,-1,180,48,yes,x,no,0,0,
tv27.4,MoO3,0.0911,M2BA,0.0589,water,2.0517,H2SO4,0.1799,x,-1,180,48,yes,x,no,0,0,
tv27.5,MoO3,0.4835,3AP,0.1906,water,2.0355,H2SO4,0.1542,x,-1,180,48,yes,x,no,0,0,
tv27.6,MoO3,0.088,3AP,0.0936,water,2.0227,H2SO4,0.4762,x,-1,180,48,yes,x,no,0,0,
tv27.7,MoO3,0.482,3AP,0.1917,water,3.0466,H2SO4,0.1593,x,-1,180,48,yes,x,no,0,0,
tv28.1,MoO3,0.6927,AQN,0.1156,water,0.9963,H2SO4,0.0783,x,-1,180,48,yes,5,no,0,0,
tv28.2,MoO3,0.0881,AQN,0.6017,water,0.5221,H2SO4,0.2379,x,-1,180,48,yes,5,no,0,0,
tv28.3,MoO3,0.0897,AQN,0.117,water,0.4828,H2SO4,0.502,x,-1,180,48,yes,5,no,0,0,
tv28.4,MoO3,0.3448,AQN,0.6029,water,0.5005,H2SO4,0.2594,x,-1,180,48,yes,5,no,0,0,
tv28.5,MoO3,0.1264,AQN,0.3606,water,0.5169,H2SO4,0.3326,x,-1,180,48,yes,5,no,0,0,
tv28.6,MoO3,0.0903,AQN,0.9884,water,0.525,H2SO4,0.0659,x,-1,180,48,yes,5,no,0,0,
tv28.7,MoO3,0.9164,AQN,0.3564,water,0.495,H2SO4,0.0599,x,-1,180,48,yes,5,no,0,0,
tv28.8,MoO3,0.4354,AQN,0.1225,water,0.534,H2SO4,0.252,x,-1,180,48,yes,5,no,0,0,
tv29.1,MoO3,0.2541,AQN,0.2523,water,0.5177,H2SO4,0.2901,x,-1,180,48,yes,x,no,0,0,
tv29.2,MoO3,0.2241,AQN,0.4795,water,0.595,H2SO4,0.2008,x,-1,180,48,yes,x,no,0,0,
tv29.3,MoO3,0.2155,AQN,0.1213,water,0.5124,H2SO4,0.39,x,-1,180,48,yes,x,no,0,0,
tv29.4,MoO3,0.171,AQN,0.7172,water,0.5194,H2SO4,0.1166,x,-1,180,48,yes,x,no,0,0,
tv29.5,MoO3,0.0914,AQN,0.2421,water,0.5061,H2SO4,0.4124,x,-1,180,48,yes,x,no,0,0,
tv29.6,MoO3,0.3466,AQN,0.4458,water,0.5708,H2SO4,0.1373,x,-1,180,48,yes,x,no,0,0,
tv29.7,MoO3,0.2125,AQN,0.7901,water,0.542,H2SO4,0.0981,x,-1,180,48,yes,x,no,0,0,
tv29.8,MoO3,0.0828,AQN,0.8026,water,0.4986,H2SO4,0.1402,x,-1,180,48,yes,x,no,0,0,
tv30.1,MoO3,0.4782,AQN,0.2365,water,1.999,H2SO4,0.147,x,-1,180,48,yes,x,no,0,0,
tv30.2,MoO3,0.3866,AQN,0.3039,water,2.0172,H2SO4,0.1875,x,-1,180,48,yes,x,no,0,0,
tv30.3,MoO3,0.3885,AQN,0.3524,water,1.9983,H2SO4,0.158,x,-1,180,48,yes,x,no,0,0,
tv30.4,MoO3,0.6913,AQN,0.1196,water,2.0107,H2SO4,0.0617,x,-1,180,48,yes,x,no,0,0,
tv31.1,MoO3,0.086,AQN,0.6022,water,2.1638,H2SO4,0.326,x,-1,180,48,yes,x,no,0,0,
tv31.2,MoO3,0.0875,AQN,0.1204,water,1.9779,H2SO4,0.4722,x,-1,180,48,yes,x,no,0,0,
tv31.3,MoO3,0.3471,AQN,0.5965,water,2.0208,H2SO4,0.0612,x,-1,180,48,yes,x,no,0,0,
tv31.4,MoO3,0.1345,AQN,0.354,water,2.021,H2SO4,0.3483,x,-1,180,48,yes,x,no,0,0,
tv31.5,MoO3,0.0846,AQN,0.9584,water,2.0892,H2SO4,0.0655,x,-1,180,48,yes,x,no,0,0,
tv31.6,MoO3,0.5154,AQN,0.3523,water,2.0213,H2SO4,0.0698,x,-1,180,48,yes,x,no,0,0,
tv31.7,MoO3,0.4309,AQN,0.1176,water,2.0508,H2SO4,0.255,x,-1,180,48,yes,x,no,0,0,
tv31.8,MoO3,0.2514,AQN,0.2516,water,2.032,H2SO4,0.2994,x,-1,180,48,yes,x,no,0,0,
tv31.9,MoO3,0.2221,AQN,0.4902,water,2.2595,H2SO4,0.1993,x,-1,180,48,yes,x,no,0,0,
tv31.10,MoO3,0.2151,AQN,0.1056,water,2.0384,H2SO4,0.3947,x,-1,180,48,yes,x,no,0,0,
tv31.11,MoO3,0.1712,AQN,0.7164,water,2.0144,H2SO4,0.1199,x,-1,180,48,yes,x,no,0,0,
tv31.12,MoO3,0.0856,AQN,0.2366,water,2.0239,H2SO4,0.4147,x,-1,180,48,yes,x,no,0,0,
tv31.13,MoO3,0.3478,AQN,0.4281,water,2.0266,H2SO4,0.1387,x,-1,180,48,yes,x,no,0,0,
tv32.1,MoO3,0.2128,AQN,0.7928,water,2.0154,H2SO4,0.0628,x,-1,180,48,yes,x,no,0,0,
tv32.2,MoO3,0.087,AQN,0.8251,water,2.0306,H2SO4,0.139,x,-1,180,48,yes,x,no,0,0,
tv33.1,MoO3,0.4358,AQN,0.1142,water,1.0091,H2SO4,0.237,x,-1,180,48,yes,x,no,0,0,
tv33.2,MoO3,0.2204,AQN,0.1713,water,1.0396,H2SO4,0.2039,x,-1,180,48,yes,x,no,0,0,
tv34.1,MoO3,0.4374,AQN,0.1193,water,1.0076,H2SO4,0.2501,x,-1,180,48,yes,x,no,0,0,
tv34.2,MoO3,0.2288,AQN,0.0869,water,1.0528,H2SO4,0.2074,x,-1,180,48,yes,x,no,0,0,
tv35.1,MoO3,0.3808,template,0.1078,water,1.0116,H2SO4,0.209,x,-1,180,48,yes,x,no,1,3,"Template stands in for either 3AP or 1,3-dap"
tv35.2,MoO3,0.1895,template,0.1946,water,1.02,H2SO4,0.2154,x,-1,180,48,yes,x,no,2,3,"These reactions are all with one or the other, but are not marked"
tv35.3,MoO3,0.3806,template,0.1487,water,3.048,H2SO4,0.1995,x,-1,180,48,yes,x,no,2,3,
tv35.4,MoO3,0.1914,template,0.1957,water,3.0195,H2SO4,0.2678,x,-1,180,48,yes,x,no,1,3,
tv35.5,MoO3,0.3803,template,0.215,water,1.0174,H2SO4,0.2182,x,-1,180,48,yes,x,no,2,3,
tv35.6,MoO3,0.1906,template,0.4218,water,1.1438,H2SO4,0.2041,x,-1,180,48,yes,x,no,1,3,
tv35.7,MoO3,0.3793,template,0.2109,water,3.0437,H2SO4,0.2203,x,-1,180,48,yes,x,no,2,3,
tv35.8,MoO3,0.1897,template,0.4209,water,3.0116,H2SO4,0.2003,x,-1,180,48,yes,x,no,1,3,
tv37.1,MoO3,0.3803,3AP,0.2113,water,4.009,H2SO4,0.2374,x,-1,180,48,yes,x,no,1,3,
tv37.2,MoO3,0.4321,3AP,0.16,water,4.0109,H2SO4,0.2057,x,-1,180,48,yes,x,no,2,3,
tv37.3,MoO3,0.488,3AP,0.096,water,4.0298,H2SO4,0.2002,x,-1,180,48,yes,x,no,1,3,
tv37.4,MoO3,0.5182,3AP,0.064,water,4.0194,H2SO4,0.2395,x,-1,180,48,yes,x,no,2,3,
tv37.5,MoO3,0.38,3AP,0.2097,water,6.0211,H2SO4,0.2045,x,-1,180,48,yes,x,no,1,3,
tv37.6,MoO3,0.433,3AP,0.1585,water,6.0559,H2SO4,0.1995,x,-1,180,48,yes,x,no,2,3,
tv37.7,MoO3,0.4893,3AP,0.0954,water,6.0155,H2SO4,0.2091,x,-1,180,48,yes,x,no,2,3,
tv37.8,MoO3,0.5185,3AP,0.063,water,6.0173,H2SO4,0.2001,x,-1,180,48,yes,x,no,2,3,
tv37.9,MoO3,0.3806,3AP,0.2198,water,8.0269,H2SO4,0.203,x,-1,180,48,yes,x,no,1,4,
tv37.10,MoO3,0.4321,3AP,0.1591,water,8.0301,H2SO4,0.21,x,-1,180,48,yes,x,no,1,4,
tv37.11,MoO3,0.4887,3AP,0.0965,water,8.18,H2SO4,0.2282,x,-1,180,48,yes,x,no,1,3,
tv37.12,MoO3,0.5183,3AP,0.0645,water,8.0407,H2SO4,0.213,x,-1,180,48,yes,x,no,1,3,
tv39.1,MoO3,0.0858,2-mpip,0.3414,water,2.0252,H2SO4,0.1965,x,-1,180,48,yes,5,no,1,3,
tv39.2,MoO3,0.2309,2-mpip,0.242,water,2.0313,H2SO4,0.202,x,-1,180,48,yes,5,no,2,3,
tv39.3,MoO3,0.3453,2-mpip,0.1616,water,2.0001,H2SO4,0.2221,x,-1,180,48,yes,5,no,1,3,
tv39.4,MoO3,0.4896,2-mpip,0.0639,water,2.0013,H2SO4,0.2059,x,-1,180,48,yes,5,no,2,3,
tv39.5,MoO3,0.0867,2-mpip,0.3443,water,4.036,H2SO4,0.2061,x,-1,180,48,yes,5,no,2,3,
tv39.6,MoO3,0.2297,2-mpip,0.24,water,4.0594,H2SO4,0.2032,x,-1,180,48,yes,5,no,2,3,
tv39.7,MoO3,0.3457,2-mpip,0.1616,water,4.0015,H2SO4,0.2028,x,-1,180,48,yes,5,no,1,3,
tv39.8,MoO3,0.4886,2-mpip,0.063,water,4.0223,H2SO4,0.2184,x,-1,180,48,yes,5,no,1,3,
tv39.9,MoO3,0.0867,2-mpip,0.3441,water,6.0152,H2SO4,0.2114,x,-1,180,48,yes,5,no,1,3,
tv39.10,MoO3,0.2309,2-mpip,0.2401,water,6.0307,H2SO4,0.1993,x,-1,180,48,yes,5,no,1,3,
tv39.11,MoO3,0.3456,2-mpip,0.1665,water,6.2135,H2SO4,0.2456,x,-1,180,48,yes,5,no,2,3,
tv39.12,MoO3,0.4889,2-mpip,0.0604,water,6.0066,H2SO4,0.2272,x,-1,180,48,yes,5,no,1,3,
tv39.13,MoO3,0.0865,2-mpip,0.3401,water,8.1936,H2SO4,0.1979,x,-1,180,48,yes,5,no,1,3,
tv39.14,MoO3,0.2311,2-mpip,0.252,water,8.0594,H2SO4,0.2063,x,-1,180,48,yes,5,no,1,3,
tv39.15,MoO3,0.3459,2-mpip,0.1716,water,8.0187,H2SO4,0.2002,x,-1,180,48,yes,5,no,1,3,
tv39.16,MoO3,0.4891,2-mpip,0.0672,water,8.0405,H2SO4,0.199,x,-1,180,48,yes,5,no,1,3,
tv41.1,MoO3,0.0863,"1,2-dap",0.2573,water,2.01,H2SO4,0.195,x,-1,180,96,yes,5,no,1,3,
tv41.2,MoO3,0.2317,"1,2-dap",0.1785,water,2.0164,H2SO4,0.2208,x,-1,180,96,yes,5,no,1,3,
tv41.3,MoO3,0.345,"1,2-dap",0.1128,water,2.0013,H2SO4,0.2001,x,-1,180,96,yes,5,no,1,3,
tv41.4,MoO3,0.4902,"1,2-dap",0.0729,water,2.0038,H2SO4,0.1968,x,-1,180,96,yes,5,no,2,4,
tv41.5,MoO3,0.0864,"1,2-dap",0.2606,water,4.0153,H2SO4,0.2092,x,-1,180,96,yes,5,no,1,3,
tv41.6,MoO3,0.2309,"1,2-dap",0.1936,water,4.0135,H2SO4,0.2071,x,-1,180,96,yes,5,no,1,3,
tv41.7,MoO3,0.3456,"1,2-dap",0.1146,water,4.0195,H2SO4,0.2005,x,-1,180,96,yes,5,no,2,1,
tv41.8,MoO3,0.4901,"1,2-dap",0.0599,water,4.018,H2SO4,0.2007,x,-1,180,96,yes,5,no,1,4,
tv42.1,MoO3,0.0869,dped,0.7223,water,2.012,H2SO4,0.1972,x,-1,180,96,yes,5,no,1,2,
tv42.2,MoO3,0.2293,dped,0.5082,water,2.0239,H2SO4,0.1984,x,-1,180,96,yes,5,no,1,2,
tv42.3,MoO3,0.3439,dped,0.3396,water,2.0075,H2SO4,0.2039,x,-1,180,96,yes,5,no,1,2,
tv42.4,MoO3,0.4901,dped,0.1277,water,2.0035,H2SO4,0.1956,x,-1,180,96,yes,5,no,1,2,
tv43.1,MoO3,0.0881,"1,2-dap",0.256,water,0.9944,H2SO4,0.2144,x,-1,180,96,yes,5,no,2,3,
tv43.2,MoO3,0.2304,"1,2-dap",0.2089,water,1.0204,H2SO4,0.201,x,-1,180,96,yes,5,no,1,3,
tv43.3,MoO3,0.3452,"1,2-dap",0.1301,water,0.9955,H2SO4,0.2051,x,-1,180,96,yes,5,no,2,3,
tv43.4,MoO3,0.4866,"1,2-dap",0.0451,water,1.0174,H2SO4,0.2082,x,-1,180,96,yes,5,no,1,3,
tv43.5,MoO3,0.0847,"1,2-dap",0.2612,water,5.9915,H2SO4,0.1959,x,-1,180,96,yes,5,no,2,3,
tv43.6,MoO3,0.2303,"1,2-dap",0.1761,water,6.008,H2SO4,0.2116,x,-1,180,96,yes,5,no,1,3,
tv43.7,MoO3,0.3456,"1,2-dap",0.1193,water,6.0055,H2SO4,0.2204,x,-1,180,96,yes,5,no,1,3,
tv43.8,MoO3,0.4881,"1,2-dap",0.0487,water,5.9929,H2SO4,0.2149,x,-1,180,96,yes,5,no,2,3,
tv43.9,MoO3,0.0866,"1,2-dap",0.2501,water,8.0272,H2SO4,0.201,x,-1,180,96,yes,5,no,1,3,
tv43.10,MoO3,0.2308,"1,2-dap",0.1747,water,8.8,H2SO4,0.1934,x,-1,180,96,yes,5,no,1,4,
tv43.11,MoO3,0.3448,"1,2-dap",0.1186,water,8.0326,H2SO4,0.1972,x,-1,180,96,yes,5,no,1,4,
tv43.12,MoO3,0.489,"1,2-dap",0.045,water,8.0302,H2SO4,0.1987,x,-1,180,96,yes,5,no,1,3,
tv45.1,MoO3,0.0856,dped,0.74,water,6.1095,H2SO4,0.2064,x,-1,180,96,yes,x,no,2,4,
tv45.2,MoO3,0.2296,dped,0.5112,water,5.993,H2SO4,0.2048,x,-1,180,96,yes,x,no,2,1,
tv45.3,MoO3,0.3447,dped,0.3415,water,6.0188,H2SO4,0.2007,x,-1,180,96,yes,x,no,1,3,
tv45.4,MoO3,0.4898,dped,0.1275,water,6.0045,H2SO4,0.2005,x,-1,180,96,yes,x,no,1,4,
tv46.1,MoO3,0.7128,AQN,0.2463,HIO3,0.2406,water,2.0122,H2SO4,0.2166,180,48,yes,x,no,1,4,
tv46.2,MoO3,0.3566,AQN,0.4935,HIO3,0.4359,water,2.0042,H2SO4,0.258,180,48,yes,x,no,1,3,
tv46.3,MoO3,0.1777,AQN,0.9872,HIO3,0.2227,water,2.0101,H2SO4,0.2028,180,48,yes,x,no,1,4,
tv46.4,MoO3,0.1781,AQN,0.2475,HIO3,0.8698,water,2.0167,H2SO4,0.1982,180,48,yes,x,no,1,3,
tv46.5,MoO3,0.4319,AQN,0.5962,HIO3,0.272,water,2.0081,H2SO4,0.2094,180,48,yes,x,no,1,3,
tv46.6,MoO3,0.4318,AQN,0.2988,HIO3,0.5294,water,2.0144,H2SO4,0.1964,180,48,yes,x,no,2,3,
tv46.7,MoO3,0.2153,AQN,0.5974,HIO3,0.5287,water,1.9938,H2SO4,0.2022,180,48,yes,x,no,1,4,
tv47.1,MoO3,0.5296,"1,2-dap",0.045,water,0.9943,H2SO4,0.1934,x,-1,180,48,yes,x,no,0,0,
tv47.2,MoO3,0.5305,2-mpip,0.0319,water,1.0027,H2SO4,0.1997,x,-1,180,48,yes,x,no,0,0,
tv47.3,MoO3,0.53,"1,2-dap",0.0275,water,3.0338,H2SO4,0.2063,x,-1,180,48,yes,x,no,1,3,
tv47.4,MoO3,0.5297,2-mpip,0.0397,water,3.0177,H2SO4,0.1961,x,-1,180,48,yes,x,no,0,0,
tv47.5,MoO3,0.5293,"1,2-dap",0.0312,water,5.0174,H2SO4,0.1979,x,-1,180,48,yes,x,no,1,3,
tv47.6,MoO3,0.5288,2-mpip,0.0331,water,5.0018,H2SO4,0.2046,x,-1,180,48,yes,x,no,0,0,
tv47.7,MoO3,0.5295,"1,2-dap",0.0241,water,7.0174,H2SO4,0.2343,x,-1,180,48,yes,x,no,0,0,
tv47.8,MoO3,0.5301,2-mpip,0.0321,water,7.0101,H2SO4,0.2057,x,-1,180,48,yes,x,no,0,0,
tv48.1,MoO3,0.7125,AQN,0.2465,HIO3,0.2348,water,4,H2SO4,0.209,60,48,yes,5,no,1,3,"120 C was intended for these trials, but there was malfunction"
tv48.2,MoO3,0.3553,AQN,0.4974,HIO3,0.4682,water,4.0183,H2SO4,0.2065,60,48,yes,5,no,1,3,
tv48.3,MoO3,0.1788,AQN,0.867,HIO3,0.2294,water,4.0172,H2SO4,0.2056,60,48,yes,5,no,0,0,
tv48.4,MoO3,0.2155,AQN,0.3365,HIO3,0.5277,water,4.0061,H2SO4,0.2082,60,48,yes,5,no,0,0,
tv48.5,MoO3,0.7133,AQN,0.2513,HIO3,0.2469,water,6.0029,H2SO4,0.215,60,48,yes,5,no,0,0,
tv48.6,MoO3,0.3556,AQN,0.501,HIO3,0.4371,water,6.0072,H2SO4,0.2293,60,48,yes,5,no,0,0,
tv48.7,MoO3,0.1774,AQN,0.988,HIO3,0.218,water,6.0013,H2SO4,0.2062,60,48,yes,5,no,0,0,
tv48.8,MoO3,0.2269,AQN,0.337,HIO3,0.5778,water,6.0033,H2SO4,0.2109,60,48,yes,5,no,0,0,
tv48.9,MoO3,0.713,AQN,0.247,HIO3,0.2188,water,8.0298,H2SO4,0.2079,60,48,yes,5,no,0,0,
tv48.10,MoO3,0.3559,AQN,0.4945,HIO3,0.4348,water,8.0113,H2SO4,0.2524,60,48,yes,5,no,0,0,
tv48.11,MoO3,0.1782,AQN,0.9852,HIO3,0.2203,water,8.0329,H2SO4,0.2582,60,48,yes,5,no,0,0,
tv48.12,MoO3,0.216,AQN,0.5755,HIO3,0.5245,water,8.019,H2SO4,0.2434,60,48,yes,5,no,0,0,
tv50.1,MoO3,0.7179,"1,2-dach",0.1434,HIO3,0.2265,water,2.0053,H2SO4,0.2022,120,48,yes,5,no,1,3,
tv50.2,MoO3,0.355,"1,2-dach",0.3044,HIO3,0.4346,water,2.0509,H2SO4,0.2008,120,48,yes,5,no,1,3,
tv50.3,MoO3,0.1781,"1,2-dach",0.5662,HIO3,0.2194,water,2.0263,H2SO4,0.213,120,48,yes,5,no,1,3,
tv50.4,MoO3,0.1778,"1,2-dach",0.161,HIO3,0.8722,water,2.037,H2SO4,0.2103,120,48,yes,5,no,1,3,
tv50.5,MoO3,0.432,"1,2-dach",0.315,HIO3,0.2624,water,2.0152,H2SO4,0.204,120,48,yes,5,no,1,3,
tv50.6,MoO3,0.4325,"1,2-dach",0.1745,HIO3,0.5264,water,2.0205,H2SO4,0.2134,120,48,yes,5,no,1,3,
tv50.7,MoO3,0.2163,"1,2-dach",0.345,HIO3,0.5288,water,2.0072,H2SO4,0.204,120,48,yes,5,no,1,3,
tv51.1,MoO3,0.7129,"1,2-dach",0.1241,HIO3,0.228,water,2.0759,H2SO4,0.1994,150,48,yes,5,no,1,3,
tv51.2,MoO3,0.3578,"1,2-dach",0.2502,HIO3,0.435,water,2.0501,H2SO4,0.2107,150,48,yes,5,no,1,3,
tv51.3,MoO3,0.1774,"1,2-dach",0.517,HIO3,0.2173,water,1.9907,H2SO4,0.205,150,48,yes,5,no,1,3,
tv51.4,MoO3,0.1784,"1,2-dach",0.1255,HIO3,0.8712,water,2.0168,H2SO4,0.222,150,48,yes,5,no,2,1,
tv51.5,MoO3,0.432,"1,2-dach",0.303,HIO3,0.2626,water,1.9991,H2SO4,0.1963,150,48,yes,5,no,2,3,
tv51.6,MoO3,0.4318,"1,2-dach",0.1509,HIO3,0.5278,water,2.0014,H2SO4,0.2068,150,48,yes,5,no,1,3,
tv51.7,MoO3,0.2159,"1,2-dach",0.3045,HIO3,0.5306,water,2.0211,H2SO4,0.2119,150,48,yes,5,no,2,3,
tv52.1,MoO3,0.7242,S2BA,0.1158,HIO3,0.2145,water,2.0464,H2SO4,0.2103,180,48,yes,5,no,2,1,
tv52.2,MoO3,0.3555,S2BA,0.1945,HIO3,0.4369,water,1.9958,H2SO4,0.1939,180,48,yes,5,no,1,3,
tv53.3,MoO3,0.1799,S2BA,0.3609,HIO3,0.2168,water,2.0024,H2SO4,0.2041,180,48,yes,5,no,2,1,
tv53.4,MoO3,0.181,S2BA,0.0972,HIO3,0.8723,water,2.0967,H2SO4,0.2037,180,48,yes,5,no,1,3,
tv53.5,MoO3,0.4343,S2BA,0.2172,HIO3,0.2624,water,1.9958,H2SO4,0.268,180,48,yes,5,no,2,3,
tv53.6,MoO3,0.4318,S2BA,0.109,HIO3,0.5887,water,2.114,H2SO4,0.204,180,48,yes,5,no,2,3,
tv54.1,MoO3,0.7125,AQN,0.2457,HIO3,0.2163,water,4.0671,H2SO4,0.1963,120,48,yes,5,no,1,4,
tv54.2,MoO3,0.3572,AQN,0.4959,HIO3,0.434,water,4.0097,H2SO4,0.205,120,48,yes,5,no,1,4,
tv54.3,MoO3,0.1789,AQN,1.0036,HIO3,0.219,water,4.0059,H2SO4,0.1965,120,48,yes,5,no,2,3,
tv54.4,MoO3,0.2162,AQN,0.5968,HIO3,0.5264,water,4.1378,H2SO4,0.205,120,48,yes,5,no,1,3,
tv54.5,MoO3,0.7115,AQN,0.2481,HIO3,0.2175,water,6.0039,H2SO4,0.1972,120,48,yes,5,no,1,4,
tv54.6,MoO3,0.3587,AQN,0.4922,HIO3,0.4351,water,6.022,H2SO4,0.202,120,48,yes,5,no,1,4,
tv54.7,MoO3,0.1777,AQN,0.9852,HIO3,0.219,water,6.0343,H2SO4,0.1976,120,48,yes,5,no,1,4,
tv54.8,MoO3,0.2162,AQN,0.5944,HIO3,0.5268,water,6.105,H2SO4,0.2143,120,48,yes,5,no,1,4,
tv54.9,MoO3,0.7418,AQN,0.2538,HIO3,0.2177,water,8.0419,H2SO4,0.2022,120,48,yes,5,no,2,4,
tv54.10,MoO3,0.3573,AQN,0.4944,HIO3,0.4342,water,8.0137,H2SO4,0.2094,120,48,yes,5,no,2,3,
tv54.11,MoO3,0.2788,AQN,0.9879,HIO3,0.2177,water,8.0784,H2SO4,0.2102,120,48,yes,5,no,1,4,
tv54.12,MoO3,0.2156,AQN,0.6008,HIO3,0.5285,water,8.0759,H2SO4,0.2033,120,48,yes,5,no,2,1,
tv56.1,MoO3,0.4684,AQN,0.3495,water,1.0466,H2SO4,0.1999,x,-1,120,48,yes,x,no,2,4,
tv56.2,MoO3,0.4665,AQN,0.3474,water,1.0094,H2SO4,0.2196,x,-1,120,48,yes,x,no,2,4,
tv56.3,MoO3,0.4695,AQN,0.3495,water,1.025,H2SO4,0.2097,x,-1,120,48,yes,x,no,2,3,
tv56.4,MoO3,0.4665,AQN,0.3489,water,1.0678,H2SO4,0.2121,x,-1,120,48,yes,x,no,2,3,
tv56.5,MoO3,0.4673,AQN,0.3512,water,1.0381,H2SO4,0.2136,x,-1,120,48,yes,x,no,2,3,
tv56.6,MoO3,0.4084,AQN,0.3462,water,0.9982,H2SO4,0.2109,x,-1,120,48,yes,x,no,2,3,
tv57.1,MoO3,0.7138,pip,0.1098,HIO3,0.2175,water,2.03,H2SO4,0.1966,180,48,yes,5,no,1,4,
tv57.2,MoO3,0.3562,pip,0.2154,HIO3,0.4362,water,2.0573,H2SO4,0.2129,180,48,yes,5,no,1,4,
tv57.3,MoO3,0.1811,pip,0.4332,HIO3,0.2165,water,2.0129,H2SO4,0.2098,180,48,yes,5,no,2,3,
tv57.4,MoO3,0.1785,pip,0.115,HIO3,0.8662,water,2.0518,H2SO4,0.1991,180,48,yes,5,no,2,1,
tv57.5,MoO3,0.431,pip,0.2069,HIO3,0.2647,water,2.0087,H2SO4,0.1999,180,48,yes,5,no,2,3,
tv57.6,MoO3,0.4332,pip,0.1329,HIO3,0.5283,water,2.086,H2SO4,0.1979,180,48,yes,5,no,1,4,
