Repository: darkreactions/DRP

########################################################################
#############################__ChemML__#################################
########################################################################


###########################__SETTING UP__###############################
In order to create models, the following need to be installed:
-- Python (2.7)
-- RDkit (for Python)
-- Java
-- GraphViz ("neato" specifically)
-- Weka (3-7-9)
-- ChemAxon (JChem)

Additionally, the configuration file (default: config/config.json) must
	know the location of the .../weka.jar file and .../JChem/bin.

*Note that only Ubuntu 12+ and Weka-3-7-9 have been tested.

File: research/paul/EXAMPLE_INPUT/DR.csv (part 8 of 11)
Reaction number,Reactant 1 name,Reactant 1 mass (g),Reactant 2 name,Reactant 2 mass (g),Reactant 3 name,Reactant 3 mass (g),Reactant 4 name,Reactant 4 mass (g),Reactant 5 name,Reactant 5 mass (g),Temp (ºC),Time (h),Slow cool,pH (x = unknown),Leak,purity (0 = no data in notebook; 1 = multiphase; 2 = single phase),"outcome (0 = no data in notebook, 1 = no solid; 2 = noncrystalline/brown; 3 = powder/crystallites; 4 = large single crystals)",Notes
tv57.7,MoO3,0.2148,pip,0.2569,HIO3,0.5299,water,2.0219,H2SO4,0.1975,180,48,yes,5,no,2,3,
tv58.1,MoO3,0.7119,"1,3-dap",0.0994,HIO3,0.2174,water,2.0245,H2SO4,0.2043,180,48,yes,5,no,1,3,
tv58.2,MoO3,0.3571,"1,3-dap",0.1889,HIO3,0.4356,water,2.0169,H2SO4,0.1959,180,48,yes,5,no,2,3,
tv58.3,MoO3,0.1772,"1,3-dap",0.3622,HIO3,0.2193,water,2.0204,H2SO4,0.1997,180,48,yes,5,no,2,3,
tv58.4,MoO3,0.1748,"1,3-dap",0.1137,HIO3,0.8759,water,2.0187,H2SO4,0.238,180,48,yes,5,no,2,3,
tv58.5,MoO3,0.4321,"1,3-dap",0.217,HIO3,0.261,water,2.1236,H2SO4,0.2002,180,48,yes,5,no,2,3,
tv58.6,MoO3,0.4306,"1,3-dap",0.1279,HIO3,0.5263,water,1.9937,H2SO4,0.1957,180,48,yes,5,no,2,3,
tv58.7,MoO3,0.2148,"1,3-dap",0.2227,HIO3,0.5307,water,2.0001,H2SO4,0.2039,180,48,yes,5,no,2,3,
tv59.1,MoO3,0.9128,en,0.0774,HIO3,0.2198,water,2.0819,H2SO4,0.106,180,48,yes,5,no,1,3,
tv59.2,MoO3,0.3567,en,0.1487,HIO3,0.4355,water,2.023,H2SO4,0.1974,180,48,yes,5,no,1,4,
tv59.3,MoO3,0.1814,en,0.2954,HIO3,0.2149,water,1.9918,H2SO4,0.1983,180,48,yes,5,no,1,4,
tv59.4,MoO3,0.1801,en,0.0834,HIO3,0.8728,water,2.0047,H2SO4,0.2015,180,48,yes,5,no,1,3,
tv59.5,MoO3,0.438,en,0.1843,HIO3,0.265,water,2.0274,H2SO4,0.1979,180,48,yes,5,no,2,3,
tv59.6,MoO3,0.4377,en,0.0929,HIO3,0.5275,water,1.998,H2SO4,0.2035,180,48,yes,5,no,1,3,
tv59.7,MoO3,0.2204,en,0.1906,HIO3,0.5245,water,2.01,H2SO4,0.1934,180,48,yes,5,no,1,3,
tv60.1,MoO3,0.2874,AQN,0.4071,water,0.9986,H2SO4,0.2392,x,-1,180,48,yes,1,no,1,3,
tv60.2,MoO3,0.285,AQN,0.4042,water,3.0554,H2SO4,0.2798,x,-1,180,48,yes,1,no,1,4,
tv60.3,MoO3,0.287,AQN,0.3976,water,5.06,H2SO4,0.2666,x,-1,180,48,yes,1,no,1,3,
tv60.4,MoO3,0.1447,AQN,0.5977,water,2.05,H2SO4,0.1993,x,-1,180,48,yes,1,no,2,4,
tv60.5,MoO3,0.1459,AQN,0.5975,water,3.9936,H2SO4,0.2099,x,-1,180,48,yes,1,no,1,3,
tv60.6,MoO3,0.4334,AQN,0.2036,water,2.0053,H2SO4,0.2102,x,-1,180,48,yes,1,no,1,4,
tv60.7,MoO3,0.4321,AQN,0.1981,water,4.0167,H2SO4,0.2252,x,-1,180,48,yes,1,no,2,4,
tv61.1,MoO3,0.2873,AQN,0.3962,water,1.004,H2SO4,0.2176,x,-1,180,48,yes,3,no,1,4,
tv61.2,MoO3,0.2873,AQN,0.398,water,3.0392,H2SO4,0.2176,x,-1,180,48,yes,3,no,1,4,
tv61.3,MoO3,0.2888,AQN,0.3981,water,4.9971,H2SO4,0.2076,x,-1,180,48,yes,3,no,1,4,
tv61.4,MoO3,0.1424,AQN,0.607,water,2.0118,H2SO4,0.234,x,-1,180,48,yes,3,no,1,3,
tv61.5,MoO3,0.145,AQN,0.5962,water,4.0353,H2SO4,0.2079,x,-1,180,48,yes,3,no,1,3,
tv61.6,MoO3,0.4316,AQN,0.1979,water,2.002,H2SO4,0.2024,x,-1,180,48,yes,3,no,2,3,
tv61.7,MoO3,0.435,AQN,0.2001,water,4.0103,H2SO4,0.215,x,-1,180,48,yes,3,no,1,3,
tv62.1,MoO3,0.2873,AQN,0.397,water,1.0098,H2SO4,0.1968,x,-1,180,48,yes,7,no,2,1,
tv62.2,MoO3,0.2881,AQN,0.3972,water,3.0927,H2SO4,0.2064,x,-1,180,48,yes,7,no,1,3,
tv62.3,MoO3,0.2862,AQN,0.4012,water,5.0167,H2SO4,0.2119,x,-1,180,48,yes,7,no,2,4,
tv62.4,MoO3,0.1437,AQN,0.603,water,2.0857,H2SO4,0.2057,x,-1,180,48,yes,7,no,2,3,
tv62.5,MoO3,0.1432,AQN,0.5983,water,4.0434,H2SO4,0.1976,x,-1,180,48,yes,7,no,2,1,
tv62.6,MoO3,0.4318,AQN,0.2078,water,2.0186,H2SO4,0.2,x,-1,180,48,yes,7,no,2,4,
tv62.7,MoO3,0.4321,AQN,0.1963,water,4.0692,H2SO4,0.2024,x,-1,180,48,yes,7,no,2,4,
tv63.1,MoO3,0.4331,AQN,0.3974,water,0.7622,H2SO4,0.2187,x,-1,180,48,yes,x,no,2,3,
tv63.2,MoO3,0.4314,AQN,0.399,water,0.8193,H2SO4,0.2013,x,-1,180,48,yes,x,no,2,3,
tv63.3,MoO3,0.4292,AQN,0.3975,water,0.7656,H2SO4,0.1969,x,-1,180,48,yes,x,no,1,4,
tv63.4,MoO3,0.4337,AQN,0.4059,water,0.8206,H2SO4,0.193,x,-1,180,48,yes,x,no,1,3,
tv63.5,MoO3,0.4322,AQN,0.4105,water,0.7558,H2SO4,0.2112,x,-1,180,48,yes,x,no,2,1,
tv64.1,MoO3,0.4314,AQN,0.3962,water,0.7476,H2SO4,0.2124,x,-1,180,48,yes,x,no,2,1,
tv64.2,MoO3,0.4327,AQN,0.397,water,0.7803,H2SO4,0.2048,x,-1,180,48,yes,x,no,2,1,
tv64.3,MoO3,0.4316,AQN,0.3994,water,0.7735,H2SO4,0.1982,x,-1,180,48,yes,x,no,2,1,
tv64.4,MoO3,0.4325,AQN,0.4163,water,0.7775,H2SO4,0.2001,x,-1,180,48,yes,x,no,2,1,
tv64.5,MoO3,0.4305,AQN,0.4045,water,0.7645,H2SO4,0.2027,x,-1,180,48,yes,x,no,2,1,
tv65.1,MoO3,0.3796,3AP,0.2176,water,4.0356,H2SO4,0.2045,x,-1,150,48,yes,1,no,2,3,
tv65.2,MoO3,0.4311,3AP,0.1579,water,4.026,H2SO4,0.2001,x,-1,150,48,yes,1,no,1,3,
tv65.3,MoO3,0.4876,3AP,0.0953,water,4.0274,H2SO4,0.2005,x,-1,150,48,yes,1,no,1,3,
tv65.4,MoO3,0.3811,3AP,0.2107,water,6.0166,H2SO4,0.2108,x,-1,150,48,yes,1,no,2,3,
tv65.5,MoO3,0.4295,3AP,0.1679,water,5.9866,H2SO4,0.2061,x,-1,150,48,yes,1,no,1,3,
tv65.6,MoO3,0.4887,3AP,0.0959,water,6.017,H2SO4,0.2024,x,-1,150,48,yes,1,no,1,3,
tv65.7,MoO3,0.3798,3AP,0.2091,water,8.0362,H2SO4,0.1962,x,-1,150,48,yes,1,no,1,3,
tv65.8,MoO3,0.4322,3AP,0.161,water,8.0843,H2SO4,0.1984,x,-1,150,48,yes,1,no,1,3,
tv65.9,MoO3,0.4897,3AP,0.0954,water,8.076,H2SO4,0.204,x,-1,150,48,yes,1,no,1,3,
tv66.1,MoO3,0.2894,AQN,0.3977,water,1.2474,H2SO4,0.2016,x,-1,150,48,yes,1,no,2,3,
tv66.2,MoO3,0.287,AQN,0.4908,water,3.0128,H2SO4,0.2042,x,-1,150,48,yes,1,no,1,3,
tv66.3,MoO3,0.2882,AQN,0.3961,water,5.0027,H2SO4,0.1988,x,-1,150,48,yes,1,no,2,3,
tv66.4,MoO3,0.1424,AQN,0.5979,water,2.0567,H2SO4,0.2021,x,-1,150,48,yes,1,no,2,3,
tv66.5,MoO3,0.144,AQN,0.5988,water,4.0264,H2SO4,0.1971,x,-1,150,48,yes,1,no,2,3,
tv66.6,MoO3,0.4325,AQN,0.2028,water,2.0057,H2SO4,0.1982,x,-1,150,48,yes,1,no,2,3,
tv66.7,MoO3,0.4307,AQN,0.1116,water,4.0549,H2SO4,0.1971,x,-1,150,48,yes,1,no,2,3,
tv66.8,MoO3,0.2927,AQN,0.4034,water,7.9973,H2SO4,0.1992,x,-1,150,48,yes,1,no,2,4,
tv67.1,MoO3,0.1442,1-mha,0.3867,water,2.0391,H2SO4,0.2035,x,-1,150,48,yes,5,no,1,3,
tv67.2,MoO3,0.1443,1-mha,0.3936,water,4.0325,H2SO4,0.1981,x,-1,150,48,yes,5,no,2,3,
tv67.3,MoO3,0.2873,1-mha,0.2562,water,1.0025,H2SO4,0.2086,x,-1,150,48,yes,5,no,2,3,
tv67.4,MoO3,0.2884,1-mha,0.263,water,3.0327,H2SO4,0.2078,x,-1,150,48,yes,5,no,2,4,
tv67.5,MoO3,0.4315,1-mha,0.132,water,2.0058,H2SO4,0.2085,x,-1,150,48,yes,5,no,2,4,
tv67.6,MoO3,0.4315,1-mha,0.1309,water,4.0219,H2SO4,0.2145,x,-1,150,48,yes,5,no,2,4,
tv68.1,MoO3,0.1421,1-epip,0.3889,water,2.0135,H2SO4,0.1964,x,-1,180,48,yes,5,no,2,3,
tv68.2,MoO3,0.1434,1-epip,0.3461,water,4.0058,H2SO4,0.2134,x,-1,180,48,yes,5,no,1,3,
tv68.3,MoO3,0.2887,1-epip,0.2517,water,1.0175,H2SO4,0.1985,x,-1,180,48,yes,5,no,1,3,
tv68.4,MoO3,0.2874,1-epip,0.2316,water,3.0116,H2SO4,0.1975,x,-1,180,48,yes,5,no,2,3,
tv68.5,MoO3,0.4328,1-epip,0.1172,water,2.0159,H2SO4,0.2269,x,-1,180,48,yes,5,no,2,3,
tv68.6,MoO3,0.4319,1-epip,0.1192,water,4.033,H2SO4,0.1993,x,-1,180,48,yes,5,no,2,3,
tv69.1,MoO3,0.144,"1,4-dab",0.2644,water,1.9966,H2SO4,0.1958,x,-1,180,48,yes,5,no,2,3,
tv69.2,MoO3,0.1444,"1,4-dab",0.2858,water,4.0985,H2SO4,0.2127,x,-1,180,48,yes,5,no,2,3,
tv69.3,MoO3,0.2878,"1,4-dab",0.1765,water,1.0157,H2SO4,0.2005,x,-1,180,48,yes,5,no,2,3,
tv69.4,MoO3,0.2869,"1,4-dab",0.1789,water,2.9984,H2SO4,0.1959,x,-1,180,48,yes,5,no,2,3,
tv69.5,MoO3,0.4314,"1,4-dab",0.0941,water,2.0292,H2SO4,0.2259,x,-1,180,48,yes,5,no,2,3,
tv69.6,MoO3,0.4328,"1,4-dab",0.0897,water,4.092,H2SO4,0.1991,x,-1,180,48,yes,5,no,2,3,
tv70.1,MoO3,0.0573,1-mha,0.4668,water,1.0078,H2SO4,0.2018,x,-1,180,48,yes,5,no,2,4,
tv70.2,MoO3,0.0573,1-mha,0.4681,water,2.9947,H2SO4,0.207,x,-1,180,48,yes,5,no,2,3,
tv70.3,MoO3,0.0593,1-mha,0.4896,water,5.0472,H2SO4,0.1972,x,-1,180,48,yes,5,no,2,3,
tv70.4,MoO3,0.5189,1-mha,0.0573,water,1.0087,H2SO4,0.2498,x,-1,180,48,yes,5,no,1,3,
tv70.5,MoO3,0.5188,1-mha,0.0575,water,3.0289,H2SO4,0.2002,x,-1,180,48,yes,5,no,1,3,
tv70.6,MoO3,0.5185,1-mha,0.0653,water,5.026,H2SO4,0.2039,x,-1,180,48,yes,5,no,2,4,
tv70.7,MoO3,0.2891,1-mha,0.2564,water,5.0057,H2SO4,0.2036,x,-1,180,48,yes,5,no,2,4,
tv70.8,MoO3,0.2882,1-mha,0.2579,water,8.005,H2SO4,0.2089,x,-1,180,48,yes,5,no,2,3,
tv71.1,MoO3,0.0576,1-epip,0.4083,water,1.3647,H2SO4,0.2013,x,-1,180,48,yes,5,no,1,3,
tv71.2,MoO3,0.0592,1-epip,0.4507,water,3.0089,H2SO4,0.2023,x,-1,180,48,yes,5,no,1,3,
tv71.3,MoO3,0.0598,1-epip,0.417,water,5.0123,H2SO4,0.2017,x,-1,180,48,yes,5,no,1,3,
tv71.4,MoO3,0.5181,1-epip,0.0413,water,1.2084,H2SO4,0.2165,x,-1,180,48,yes,5,no,1,4,
tv71.5,MoO3,0.5198,1-epip,0.0405,water,3.0387,H2SO4,0.2065,x,-1,180,48,yes,5,no,2,3,
tv71.6,MoO3,0.5176,1-epip,0.0464,water,5.0416,H2SO4,0.1989,x,-1,180,48,yes,5,no,1,3,
tv71.7,MoO3,0.2881,1-epip,0.2291,water,5.006,H2SO4,0.2007,x,-1,180,48,yes,5,no,2,3,
tv71.8,MoO3,0.2889,1-epip,0.229,water,8.0613,H2SO4,0.2013,x,-1,180,48,yes,5,no,2,3,
tv72.1,MoO3,0.056,1-epip,0.4113,water,1.0156,H2SO4,0.2033,x,-1,180,48,yes,1,no,2,3,
tv72.2,MoO3,0.0581,1-epip,0.4118,water,2.9969,H2SO4,0.2072,x,-1,180,48,yes,1,no,2,3,
tv72.3,MoO3,0.0574,1-epip,0.4345,water,5.0321,H2SO4,0.2016,x,-1,180,48,yes,1,no,2,3,
tv72.4,MoO3,0.5193,1-epip,0.0484,water,1.0045,H2SO4,0.1993,x,-1,180,48,yes,1,no,2,3,
tv72.5,MoO3,0.52,1-epip,0.0839,water,3.0139,H2SO4,0.204,x,-1,180,48,yes,1,no,2,3,
tv72.6,MoO3,0.5182,1-epip,0.0471,water,5.0175,H2SO4,0.2131,x,-1,180,48,yes,1,no,2,3,
tv72.7,MoO3,0.2883,1-epip,0.2272,water,1.0196,H2SO4,0.2084,x,-1,180,48,yes,1,no,2,3,
tv72.8,MoO3,0.2883,1-epip,0.2492,water,3.0087,H2SO4,0.2007,x,-1,180,48,yes,1,no,2,3,
tv72.9,MoO3,0.2878,1-epip,0.2544,water,5.0214,H2SO4,0.2025,x,-1,180,48,yes,1,no,2,3,
tv72.10,MoO3,0.2886,1-epip,0.2286,water,8.0335,H2SO4,0.2025,x,-1,180,48,yes,1,no,2,3,
tv72.11,MoO3,0.144,1-epip,0.3462,water,2.024,H2SO4,0.1978,x,-1,180,48,yes,1,no,2,3,
tv72.12,MoO3,0.1435,1-epip,0.3423,water,4.0209,H2SO4,0.207,x,-1,180,48,yes,1,no,2,3,
tv72.13,MoO3,0.4322,1-epip,0.1135,water,2.0271,H2SO4,0.2014,x,-1,180,48,yes,1,no,2,3,
tv72.14,MoO3,0.4312,1-epip,0.116,water,3.999,H2SO4,0.211,x,-1,180,48,yes,1,no,2,3,
tv74.1,MoO3,0.0613,1-epip,0.439,water,1.0376,H2SO4,0.2063,x,-1,180,48,yes,7,no,1,3,
tv74.2,MoO3,0.0567,1-epip,0.421,water,3.0097,H2SO4,0.1979,x,-1,180,48,yes,7,no,2,3,
tv74.3,MoO3,0.0569,1-epip,0.413,water,5.0297,H2SO4,0.1979,x,-1,180,48,yes,7,no,2,3,
tv74.4,MoO3,0.0588,1-epip,0.4111,water,8.0085,H2SO4,0.2029,x,-1,180,48,yes,7,no,1,4,
tv74.5,MoO3,0.5185,1-epip,0.0495,water,1.0279,H2SO4,0.2023,x,-1,180,48,yes,7,no,1,4,
tv74.6,MoO3,0.5198,1-epip,0.053,water,3.0542,H2SO4,0.2116,x,-1,180,48,yes,7,no,1,3,
tv74.7,MoO3,0.5188,1-epip,0.0483,water,5.0067,H2SO4,0.2057,x,-1,180,48,yes,7,no,1,3,
tv74.8,MoO3,0.5178,1-epip,0.0443,water,7.037,H2SO4,0.2158,x,-1,180,48,yes,7,no,2,3,
tv74.9,MoO3,0.288,1-epip,0.2307,water,1.0123,H2SO4,0.2435,x,-1,180,48,yes,7,no,2,3,
tv74.10,MoO3,0.288,1-epip,0.2259,water,3.0142,H2SO4,0.1983,x,-1,180,48,yes,7,no,2,3,
tv74.11,MoO3,0.2879,1-epip,0.231,water,5.016,H2SO4,0.1963,x,-1,180,48,yes,7,no,2,3,
tv74.12,MoO3,0.299,1-epip,0.227,water,8.011,H2SO4,0.2053,x,-1,180,48,yes,7,no,1,3,
tv74.13,MoO3,0.1442,1-epip,0.3488,water,2.0221,H2SO4,0.2229,x,-1,180,48,yes,7,no,1,3,
tv74.14,MoO3,0.1439,1-epip,0.3416,water,4.1998,H2SO4,0.1949,x,-1,180,48,yes,7,no,1,3,
tv74.15,MoO3,0.1435,1-epip,0.3651,water,6.0254,H2SO4,0.2076,x,-1,180,48,yes,7,no,2,3,
tv74.16,MoO3,0.4325,1-epip,0.1217,water,2.019,H2SO4,0.2057,x,-1,180,48,yes,7,no,2,3,
tv74.17,MoO3,0.4325,1-epip,0.1147,water,8.3041,H2SO4,0.2017,x,-1,180,48,yes,7,no,2,3,
tv74.18,MoO3,0.4314,1-epip,0.1144,water,6.0131,H2SO4,0.2176,x,-1,180,48,yes,7,no,2,3,
2tv7.1,ZnO,0.3252,37HCl,0.7886,85H3PO4,2.8005,2-mpip,0.626,water,7.2548,80,50,yes,3,no,0,0,
2tv7.2,ZnO,0.4477,37HCl,0.10735,85H3PO4,2.5509,2-mpip,0.5632,water,7.2053,80,50,yes,2,no,2,4,
2tv7.3,ZnO,0.2759,37HCl,0.679,85H3PO4,2.3432,2-mpip,1.3563,water,7.2055,80,50,yes,3,no,0,0,
2tv7.4,ZnO,0.7964,37HCl,1.9418,85H3PO4,1.1756,2-mpip,0.4823,water,7.2367,80,50,yes,8,no,0,0,
2tv7.5,ZnO,0.7963,37HCl,1.9586,85H3PO4,0.5734,2-mpip,0.9788,water,7.2626,80,50,yes,1,no,0,0,
2tv9.1,ZnO,0.3277,37HCl,0.8228,85H3PO4,2.782,ABCO-3-amine,2.4309,water,7.2106,80,50,yes,0,no,0,0,
2tv9.2,ZnO,0.4498,37HCl,1.0883,85H3PO4,2.5816,ABCO-3-amine,1.6616,water,7.2162,80,50,yes,0,no,0,0,
2tv9.3,ZnO,0.2734,37HCl,0.6766,85H3PO4,2.3396,ABCO-3-amine,4.0906,water,7.19,80,50,yes,0,no,0,0,
2tv9.4,ZnO,0.8016,37HCl,1.9292,85H3PO4,1.241,ABCO-3-amine,1.4986,water,7.2852,80,50,yes,0,no,0,0,
2tv11.1,ZnO,0.3273,37HCl,0.7945,85H3PO4,2.7684,"1,2-dap",0.5933,water,7.3429,80,50,yes,3,no,0,0,
2tv11.2,ZnO,0.4455,37HCl,1.1503,85H3PO4,2.5373,"1,2-dap",0.406,water,7.2095,80,50,yes,1,no,0,0,
2tv11.3,ZnO,0.2755,37HCl,0.6825,85H3PO4,2.3889,"1,2-dap",1.0214,water,7.2295,80,50,yes,8,no,0,0,
2tv11.4,ZnO,0.7981,37HCl,1.9275,85H3PO4,1.1583,"1,2-dap",0.3639,water,7.2019,80,50,yes,2,no,0,0,
2tv11.5,ZnO,0.7946,37HCl,1.9565,85H3PO4,2.6056,"1,2-dap",0.7284,water,7.2095,80,50,yes,7,no,0,0,
2tv13.1,ZnO,0.3241,37HCl,0.7852,85H3PO4,2.7659,dabco,2.9059,water,7.2609,80,50,yes,2,no,0,0,
2tv13.2,ZnO,0.4529,37HCl,1.0828,85H3PO4,2.5407,dabco,0.6177,water,7.3513,80,50,yes,2,no,0,0,
2tv13.3,ZnO,0.2695,37HCl,0.6643,85H3PO4,2.3552,dabco,1.5196,water,7.23,80,50,yes,5,no,0,0,
2tv13.4,ZnO,0.7974,37HCl,1.9202,85H3PO4,1.1998,dabco,0.5441,water,7.1991,80,50,yes,1,no,0,0,
2tv13.5,ZnO,0.7945,37HCl,1.9325,85H3PO4,0.6094,dabco,1.0956,water,7.2943,80,50,yes,3,no,0,0,
2tv15.1,ZnO,0.3273,37HCl,0.794,85H3PO4,2.7672,AQN,1.5945,water,7.2675,80,50,yes,0,no,2,3,
2tv15.2,ZnO,0.4484,37HCl,1.079,85H3PO4,2.534,AQN,1.0963,water,7.2487,80,50,yes,0,no,2,1,
2tv15.3,ZnO,0.2762,37HCl,0.6695,85H3PO4,2.3515,AQN,2.6951,water,7.3193,80,50,yes,0,no,2,1,
2tv15.4,ZnO,0.7961,37HCl,1.9223,85H3PO4,1.2248,AQN,0.9747,water,7.2317,80,50,yes,0,no,2,3,
2tv15.5,ZnO,0.7964,37HCl,1.9288,85H3PO4,0.5639,AQN,1.9646,water,7.1925,80,50,yes,0,no,2,3,
2tv17.1,ZnO,0.3261,37HCl,0.8322,85H3PO4,2.7722,dach,0.1217,water,7.2058,80,50,yes,1,no,2,1,
2tv17.2,ZnO,0.4461,37HCl,1.0844,85H3PO4,2.5367,dach,0.692,water,7.2084,80,50,yes,0,no,2,3,
2tv17.3,ZnO,0.2825,37HCl,0.67,85H3PO4,2.3337,dach,1.5486,water,7.477,80,50,yes,4,no,1,4,
2tv17.4,ZnO,0.7938,37HCl,1.9363,85H3PO4,1.3199,dach,0.5566,water,7.3528,80,50,yes,1,no,1,3,
2tv17.5,ZnO,0.7968,37HCl,1.924,85H3PO4,0.5605,dach,1.1217,water,7.2174,80,50,yes,5,no,2,3,
2tv19.1,Zn(NO3)2,1.1827,37HCl,0.792,85H3PO4,2.7819,AQN,1.6076,water,7.2034,80,50,yes,0,no,2,3,
2tv19.2,Zn(NO3)2,1.6598,37HCl,1.0815,85H3PO4,2.5491,AQN,1.1062,water,7.1905,80,50,yes,0,no,2,3,
2tv19.3,Zn(NO3)2,1.0021,37HCl,0.6649,85H3PO4,2.3395,AQN,2.6797,water,7.2021,80,50,yes,0,no,2,1,
2tv19.4,Zn(NO3)2,2.8937,37HCl,1.9306,85H3PO4,1.1546,AQN,1.008,water,7.1912,80,50,yes,0,no,2,1,
2tv19.5,Zn(NO3)2,2.9115,37HCl,1.9672,85H3PO4,0.5652,AQN,1.9438,water,7.3582,80,50,yes,0,no,1,4,
2tv21.1,Zn(NO3)2,1.1915,37HCl,0.7635,85H3PO4,2.771,dach,0.9291,water,7.3072,80,50,yes,0,no,2,3,
2tv21.2,Zn(NO3)2,1.6728,37HCl,1.0728,85H3PO4,2.5652,dach,2.648,water,7.1622,80,50,yes,0,no,2,1,
2tv21.3,Zn(NO3)2,1.0465,37HCl,0.6609,85H3PO4,2.321,dach,1.5999,water,7.2065,80,50,yes,3,no,2,3,
2tv21.4,Zn(NO3)2,2.8826,37HCl,1.9275,85H3PO4,1.2548,dach,0.5589,water,7.2375,80,50,yes,0,no,2,1,
2tv21.5,Zn(NO3)2,2.8984,37HCl,2.0235,85H3PO4,0.563,dach,1.1248,water,7.3273,80,50,yes,0,no,2,1,
2tv23.1,Zn(NO3)2,3.9294,37HCl,0.6392,85H3PO4,2.3678,dach,0.5212,water,7.355,80,50,yes,0,no,2,1,
2tv23.2,Zn(NO3)2,7.2452,37HCl,0.6528,85H3PO4,1.0726,dach,0.4411,water,7.2147,80,50,yes,0,no,2,1,
2tv23.3,Zn(NO3)2,3.9261,37HCl,0.6345,85H3PO4,0.4294,dach,2.3363,water,7.2154,80,50,yes,7,no,1,4,
2tv23.4,Zn(NO3)2,3.3045,37HCl,0.6377,85H3PO4,0.8759,dach,2.1309,water,7.2792,80,50,yes,7,no,1,4,
2tv23.5,Zn(NO3)2,1.123,37HCl,0.657,85H3PO4,2.1616,dach,1.4856,water,7.228,80,50,yes,3,no,1,4,
2tv25.1,ZnO,1.0723,37HCl,0.6359,85H3PO4,2.3742,dach,0.4219,water,7.2177,80,50,yes,2,no,2,3,
2tv25.2,ZnO,1.9628,37HCl,0.6513,85H3PO4,1.0634,dach,0.4385,water,7.2499,80,50,yes,8,no,1,4,
2tv25.3,ZnO,1.0743,37HCl,0.6757,85H3PO4,0.43,dach,2.3417,water,7.2257,80,50,yes,13,no,1,4,
2tv25.4,ZnO,0.9079,37HCl,0.6376,85H3PO4,0.8467,dach,2.1413,water,7.2267,80,50,yes,9,no,2,3,
2tv25.5,ZnO,0.4615,37HCl,0.674,85H3PO4,2.1473,dach,1.4913,water,7.2575,80,50,yes,4,no,2,4,
2tv27.1,Zn(NO3)2,3.8539,37HCl,0.6345,85H3PO4,2.3537,2-mpip,0.3222,water,7.1897,80,50,yes,0,no,2,4,
2tv27.2,Zn(NO3)2,7.2465,37HCl,0.657,85H3PO4,1.0567,2-mpip,0.3066,water,7.21,80,50,yes,0,no,2,1,
2tv27.3,Zn(NO3)2,3.8835,37HCl,0.6527,85H3PO4,0.4998,2-mpip,1.682,water,7.183,80,50,yes,3,no,2,3,
2tv27.4,Zn(NO3)2,5.34,37HCl,0.6535,85H3PO4,0.875,2-mpip,1.4831,water,7.4927,80,50,yes,10,no,1,4,
2tv27.5,Zn(NO3)2,1.1656,37HCl,0.6693,85H3PO4,2.1889,2-mpip,1.0495,water,7.2823,80,50,yes,1,no,2,1,
2tv29.1,ZnO,1.0504,37HCl,0.6657,85H3PO4,2.3997,2-mpip,0.2943,water,7.1824,80,50,yes,2,no,1,4,
2tv29.2,ZnO,1.9927,37HCl,0.7156,85H3PO4,1.0687,2-mpip,0.3683,water,7.2347,80,50,yes,8,no,2,3,
2tv29.3,ZnO,1.089,37HCl,0.6669,85H3PO4,0.6801,2-mpip,1.6318,water,7.2054,80,50,yes,11,no,2,3,
2tv29.4,ZnO,0.9126,37HCl,0.647,85H3PO4,0.8625,2-mpip,1.5152,water,7.2098,80,50,yes,11,no,1,3,
2tv29.5,ZnO,0.5049,37HCl,0.6443,85H3PO4,2.1958,2-mpip,1.0476,water,7.2098,80,50,yes,3,no,2,4,
2tv31.1,Zn(NO3)2,3.9041,37HCl,0.6442,85H3PO4,2.366,AQN,0.597,water,7.2189,80,50,yes,0,no,2,1,
2tv31.2,Zn(NO3)2,7.2336,37HCl,0.655,85H3PO4,1.0693,AQN,0.6914,water,7.3546,80,50,yes,0,no,1,3,
2tv31.3,Zn(NO3)2,3.8672,37HCl,0.7961,85H3PO4,0.4525,AQN,3.2927,water,7.2091,80,50,yes,0,no,2,1,
2tv31.4,Zn(NO3)2,3.3499,37HCl,0.6355,85H3PO4,0.8675,AQN,2.9675,water,7.2913,80,50,yes,0,no,2,1,
2tv31.5,Zn(NO3)2,1.2051,37HCl,0.6699,85H3PO4,2.1438,AQN,2.0579,water,7.22,80,50,yes,0,no,2,1,
2tv35.1,Zn(NO3)2,0.5434,37HCl,0.0971,85H3PO4,0.16,dach,0.0155,water,0.9948,80,50,yes,0,no,0,0,
2tv35.2,Zn(NO3)2,0.5607,37HCl,0.0918,85H3PO4,0.0667,dach,0.0076,water,0.0734,80,50,yes,0,no,0,0,
2tv35.3,Zn(NO3)2,0.2217,37HCl,0.0872,85H3PO4,0.309,dach,0.0097,water,1.028,80,50,yes,0,no,0,0,
2tv35.4,Zn(NO3)2,0.235,37HCl,0.0923,85H3PO4,0.2936,dach,0.0078,water,1.0017,80,50,yes,0,no,0,0,
2tv37.1,Zn(NO3)2,0.5568,37HCl,0.0829,85H3PO4,0.4152,"1,2-dap",0.0405,water,0.9892,80,50,yes,0,no,0,0,
2tv37.2,Zn(NO3)2,1.0108,37HCl,0.0845,85H3PO4,0.1493,"1,2-dap",0.0384,water,1.0099,80,50,yes,0,no,0,0,
2tv37.3,Zn(NO3)2,0.88,37HCl,0.0953,85H3PO4,0.0983,"1,2-dap",0.3507,water,1.0466,80,50,yes,0,no,2,3,
2tv37.4,Zn(NO3)2,0.4524,37HCl,0.091,85H3PO4,0.1166,"1,2-dap",0.1938,water,1.123,80,50,yes,0,no,1,4,
2tv37.5,Zn(NO3)2,0.2415,37HCl,0.0824,85H3PO4,0.3051,"1,2-dap",0.1379,water,1.0021,80,50,yes,0,no,2,3,
2tv39.1,Zn(NO3)2,0.1521,37HCl,0.0881,85H3PO4,0.3245,"1,2-dap",0.037,water,1.0207,80,50,yes,0,no,2,3,
2tv39.2,Zn(NO3)2,0.2748,37HCl,0.0911,85H3PO4,0.1459,"1,2-dap",0.0399,water,1.0186,80,50,yes,0,no,2,3,
2tv39.3,Zn(NO3)2,0.2328,37HCl,0.0924,85H3PO4,0.0683,"1,2-dap",0.146,water,1.0147,80,50,yes,0,no,1,3,
2tv39.4,Zn(NO3)2,0.1277,37HCl,0.0904,85H3PO4,0.1176,"1,2-dap",0.2034,water,1.0518,80,50,yes,0,no,1,3,
2tv39.5,Zn(NO3)2,0.0671,37HCl,0.0933,85H3PO4,0.3043,"1,2-dap",0.1335,water,1.0131,80,50,yes,0,no,2,3,
2tv41.1,Zn(NO3)2,0.5443,37HCl,0.0949,85H3PO4,0.3258,AQN,1.0119,water,1.0529,80,50,yes,0,no,2,1,
2tv41.2,Zn(NO3)2,1.011,37HCl,0.084,85H3PO4,0.1503,AQN,1.0193,water,0.997,80,50,yes,0,no,2,1,
2tv41.3,Zn(NO3)2,0.5505,37HCl,0.0907,85H3PO4,0.0611,AQN,0.5701,water,1.0048,80,50,yes,0,no,2,1,
2tv41.4,Zn(NO3)2,0.469,37HCl,0.0912,85H3PO4,0.1211,AQN,0.5189,water,1.0255,80,50,yes,0,no,2,1,
2tv41.5,Zn(NO3)2,0.2315,85H3PO4,0.1029,85H3PO4,0.3675,AQN,0.3637,water,1.1223,80,50,yes,0,no,2,1,
"2tv43,1",ZnO,0.0486,85H3PO4,0.0659,"1,2-dap",0.3625,water,1.0065,x,-1,80,50,yes,3,no,1,4,
2tv43.2,ZnO,0.0428,85H3PO4,0.1052,dach,0.4889,water,1.0425,x,-1,80,50,yes,3,no,1,3,
2tv43.3,ZnO,0.0417,85H3PO4,0.1044,2-mpip,0.4432,water,1.0405,x,-1,80,50,yes,3,no,2,3,
2tv43.4,ZnO,0.0425,85H3PO4,0.0601,AQN,0.8376,water,1.0129,x,-1,80,50,yes,3,no,2,4,
2tv45.1,Zn(NO3)2,0.1904,85H3PO4,0.0584,"1,2-dap",0.3295,water,1.01,x,-1,80,50,yes,3,no,2,4,
2tv45.2,Zn(NO3)2,0.1791,85H3PO4,0.0585,dach,0.4818,water,0.9905,x,-1,80,50,yes,3,no,2,4,
2tv45.3,Zn(NO3)2,0.1701,85H3PO4,0.065,2-mpip,0.4075,water,1.0678,x,-1,80,50,yes,3,no,1,4,
2tv45.4,Zn(NO3)2,0.1562,85H3PO4,0.0738,AQN,0.8578,water,1.0398,x,-1,80,50,yes,3,no,2,3,
2tv47.1,ZnO,0.3239,37HCl,0.79,85H3PO4,2.795,teta,1.1675,water,7.2067,80,50,yes,x,no,0,0,
2tv47.2,ZnO,0.4492,37HCl,1.0873,85H3PO4,2.5324,teta,0.8068,water,7.238,80,50,yes,x,no,0,0,
2tv47.3,ZnO,0.275,37HCl,0.6691,85H3PO4,2.3349,teta,2.0519,water,7.204,80,50,yes,x,no,0,0,
2tv47.4,ZnO,0.7949,37HCl,1.9318,85H3PO4,1.1252,teta,0.7234,water,7.34167,80,50,yes,x,no,0,0,
2tv47.5,ZnO,0.794,37HCl,1.9423,85H3PO4,0.5596,teta,1.4641,water,7.2096,80,50,yes,x,no,0,0,
2tv49.1,Zn(NO3)2,0.3175,85H3PO4,0.1158,2-mpip,0.8745,water,1.996,x,-1,80,50,yes,3,no,0,0,
2tv49.2,Zn(NO3)2,0.6203,85H3PO4,0.2758,2-mpip,1.6558,water,4.0141,x,-1,80,50,yes,3,no,0,0,
2tv49.3,Zn(NO3)2,0.9525,85H3PO4,0.3603,2-mpip,2.5007,water,6.0374,x,-1,80,50,yes,3,no,0,0,
2tv51.1,Ga2O3,0.1558,85H3PO4,0.097,HF,0.0385,AQN,0.1766,water,1.2593,180,24,yes,3,no,1,3,
2tv51.2,Ga2O3,0.1562,85H3PO4,0.0936,HF,0.0382,2-mpip,0.1173,water,1.2432,180,24,yes,8,no,1,4,
2tv51.3,Ga2O3,0.1551,85H3PO4,0.0974,HF,0.0357,AQN,0.1775,water,1.2546,180,24,yes,4,no,2,4,
2tv51.4,Ga2O3,0.1571,85H3PO4,0.1043,HF,0.0313,2-mpip,0.115,water,1.2708,180,24,yes,4,no,1,4,
2tv53.1,Ga2O3,0.135,85H3PO4,0.1695,HF,0.0408,AQN,0.1518,water,1.2788,180,24,yes,1,no,1,3,
2tv53.2,Ga2O3,0.1359,85H3PO4,0.1683,HF,0.0328,2-mpip,0.0783,water,1.2647,180,24,yes,4,no,2,4,
2tv53.3,Ga2O3,0.1375,85H3PO4,0.17,HF,0.0295,AQN,0.143,water,1.6635,180,24,yes,4,no,2,3,
2tv53.4,Ga2O3,0.1368,85H3PO4,0.1664,HF,0.0308,2-mpip,0.0746,water,1.2522,180,24,yes,5,no,2,3,
2tv55.1,Ga2O3,0.2266,85H3PO4,0.1043,HF,0.0332,AQN,0.1768,water,1.2636,120,24,yes,5,no,2,1,
2tv55.2,Ga2O3,0.2226,85H3PO4,0.1114,HF,0.0312,2-mpip,0.1108,water,1.2627,120,24,yes,2,no,1,4,
2tv55.3,Ga2O3,0.223,85H3PO4,0.1101,HF,0.0396,AQN,0.1799,water,1.251,120,24,yes,3,no,2,4,
2tv55.4,Ga2O3,0.2296,85H3PO4,0.1045,HF,0.0364,2-mpip,0.0973,water,1.2643,120,24,yes,4,no,2,3,
2tv57.1,Ga2O3,0.1886,85H3PO4,0.0859,HF,0.0428,AQN,0.2909,water,1.294,180,24,yes,3,no,2,4,
2tv57.2,Ga2O3,0.1861,85H3PO4,0.0817,HF,0.0297,2-mpip,0.1504,water,1.2427,180,24,yes,8,no,2,4,
2tv57.3,Ga2O3,0.1866,85H3PO4,0.0825,HF,0.0291,AQN,0.2908,water,1.3222,180,24,yes,4,no,1,4,
2tv57.4,Ga2O3,0.1871,85H3PO4,0.086,HF,0.0263,2-mpip,0.1436,water,1.2906,180,24,yes,4,no,1,4,
2tv57.5,Ga2O3,0.2496,85H3PO4,0.1116,HF,0.0365,AQN,0.0957,water,1.254,180,24,yes,3,no,2,3,
2tv57.6,Ga2O3,0.2506,85H3PO4,0.1194,HF,0.0386,2-mpip,0.0516,water,1.2564,180,24,yes,6,no,1,4,
2tv57.7,Ga2O3,0.2533,85H3PO4,0.1133,HF,0.045,AQN,0.1014,water,1.2502,180,24,yes,8,no,1,3,
2tv57.8,Ga2O3,0.2529,85H3PO4,0.1162,HF,0.0381,2-mpip,0.0905,water,1.2927,180,24,yes,5,no,2,4,
2tv59.1,Ga2O3,0.1549,85H3PO4,0.099,HF,0.0483,AQN,0.1751,water,1.3102,120,24,yes,1,no,2,4,
2tv59.2,Ga2O3,0.1607,85H3PO4,0.1064,HF,0.0335,2-mpip,0.1119,water,1.2752,120,24,yes,8,no,2,4,
2tv59.3,Ga2O3,0.1547,85H3PO4,0.0967,HF,0.0327,AQN,0.1747,water,1.2714,120,24,yes,6,no,1,4,
2tv59.4,Ga2O3,0.1557,85H3PO4,0.0959,HF,0.04,2-mpip,0.1176,water,1.2718,120,24,yes,4,no,2,4,
2tv61.1,Ga2O3,0.2315,85H3PO4,0.1005,HF,0.0375,AQN,0.1802,water,1.2492,180,24,yes,0,no,2,2,
2tv61.2,Ga2O3,0.2217,85H3PO4,0.1,HF,0.0368,2-mpip,0.0953,water,1.2531,180,24,yes,3,no,1,4,
2tv61.3,Ga2O3,0.2321,85H3PO4,0.1021,HF,0.0386,AQN,0.1755,water,1.3219,180,24,yes,3,no,2,3,
2tv61.4,Ga2O3,0.227,85H3PO4,0.1026,HF,0.035,2-mpip,0.0949,water,1.3657,180,24,yes,3,no,1,4,
2tv63.1,Ga2O3,0.161,85H3PO4,0.1071,HF,0.0841,AQN,0.1852,water,1.3004,180,24,yes,2,no,1,4,
2tv63.2,Ga2O3,0.1647,85H3PO4,0.1026,HF,0.0782,2-mpip,0.086,water,1.2792,180,24,yes,7,no,2,3,
2tv63.3,Ga2O3,0.1646,85H3PO4,0.1091,HF,0.0771,AQN,0.1787,water,1.2709,180,24,yes,7,no,2,3,
2tv63.4,Ga2O3,0.1661,85H3PO4,0.1062,HF,0.0752,2-mpip,0.0942,water,1.282,180,24,yes,7,no,1,3,
2tv63.5,Ga2O3,0.1363,85H3PO4,0.1665,HF,0.0714,AQN,0.1439,water,1.3739,180,24,yes,1,no,2,4,
2tv63.6,Ga2O3,0.1387,85H3PO4,0.165,HF,0.0613,2-mpip,0.0989,water,1.2918,180,24,yes,5,no,2,4,
2tv63.7,Ga2O3,0.1939,85H3PO4,0.1676,HF,0.0654,AQN,0.157,water,1.264,180,24,yes,8,no,2,3,
2tv63.8,Ga2O3,0.1356,85H3PO4,0.1714,HF,0.0643,2-mpip,0.0821,water,1.2341,180,24,yes,6,no,1,3,
2tv65.1,Ga(NO3)3,0.236,85H3PO4,0.1072,HF,0.0795,AQN,0.1875,water,1.282,120,24,yes,0,no,0,0,
2tv65.2,Ga(NO3)3,0.2249,85H3PO4,0.1836,HF,0.0707,2-mpip,0.0859,water,1.2552,120,24,yes,1,no,2,3,
2tv65.3,Ga(NO3)3,0.2314,85H3PO4,0.1031,HF,0.0793,AQN,0.1984,water,1.226,120,24,yes,3,no,2,4,
2tv65.4,Ga(NO3)3,0.2295,85H3PO4,0.11,HF,0.0742,2-mpip,0.0794,water,1.3308,120,24,yes,4,no,1,4,
2tv65.5,Ga(NO3)3,0.1861,85H3PO4,0.1656,HF,0.0695,AQN,0.1478,water,1.2809,120,24,yes,0,no,0,0,
2tv65.6,Ga(NO3)3,0.2096,85H3PO4,0.1649,HF,0.083,2-mpip,0.1179,water,1.2644,120,24,yes,1,no,2,3,
2tv65.7,Ga(NO3)3,0.1816,85H3PO4,0.1779,HF,0.0702,AQN,0.2136,water,1.2445,120,24,yes,4,no,2,4,
2tv65.8,Ga(NO3)3,0.188,85H3PO4,0.1765,HF,0.0693,2-mpip,0.0876,water,1.2735,120,24,yes,4,no,1,4,
2tv67.1,Ga2O3,0.1665,85H3PO4,0.1035,HF,0.0827,AQN,0.1739,water,1.2468,180,24,yes,3,no,1,4,
2tv67.2,Ga2O3,0.1622,85H3PO4,0.1155,HF,0.0742,AQN,0.1772,water,1.2581,180,24,yes,3,no,2,3,
2tv67.3,Ga2O3,0.1662,85H3PO4,0.1041,HF,0.0737,AQN,0.1775,water,1.2905,180,24,yes,4,no,2,3,
2tv67.4,Ga2O3,0.1624,85H3PO4,0.1089,HF,0.0739,AQN,0.1762,water,1.2658,180,24,yes,8,no,2,3,
2tv67.5,Ga2O3,0.1626,85H3PO4,0.101,HF,0.0779,AQN,0.1782,water,1.2931,180,24,yes,5,no,2,3,
2tv69.1,Ga(NO3)3,0.2222,85H3PO4,0.1072,HF,0.0709,AQN,0.1835,water,1.2657,120,24,yes,1,no,2,4,
2tv69.2,Ga(NO3)3,0.226,85H3PO4,0.1051,HF,0.0762,AQN,0.1752,water,1.3,120,24,yes,1,no,1,4,
2tv69.3,Ga(NO3)3,0.2298,85H3PO4,0.1019,HF,0.0758,AQN,0.1739,water,1.2614,120,24,yes,2,no,1,3,
2tv69.4,Ga(NO3)3,0.2267,85H3PO4,0.1031,HF,0.0798,AQN,0.177,water,1.2413,120,24,yes,4,no,1,3,
2tv69.5,Ga(NO3)3,0.229,85H3PO4,0.103,HF,0.0858,AQN,0.1746,water,1.2638,120,24,yes,5,no,1,3,
2tv71.1,Ga(NO3)3,0.0283,85H3PO4,0.1896,dach,0.0466,water,7.494,x,-1,120,24,yes,3,no,2,1,
2tv71.2,Ga(NO3)3,0.0351,85H3PO4,0.1474,AQN,0.1734,water,7.4909,x,-1,120,24,yes,1,no,0,0,
2tv71.3,Ga(NO3)3,0.0449,85H3PO4,0.145,2-mpip,0.0854,water,7.5912,x,-1,120,24,yes,5,no,2,2,
2tv73.1,Co(NO3)2,0.0557,85H3PO4,0.1421,dach,0.0956,water,7.4865,x,-1,120,24,yes,5,no,1,4,
2tv73.2,Co(NO3)2,0.0396,85H3PO4,0.1534,AQN,0.171,water,7.4595,x,-1,120,24,yes,1,no,2,1,
2tv73.3,Co(NO3)2,0.0306,85H3PO4,0.1478,2-mpip,0.1032,water,7.5039,x,-1,120,24,yes,5,no,2,3,
2tv75.1,Ga2O3,0.1644,85H3PO4,0.1005,2-mpip,0.0785,water,0.1082,x,-1,180,24,yes,8,no,2,3,
2tv75.2,Ga2O3,0.1642,85H3PO4,0.1064,2-mpip,0.0721,water,0.0852,x,-1,180,24,yes,8,no,2,4,
2tv75.3,Ga2O3,0.1646,85H3PO4,0.1086,2-mpip,0.0828,water,0.0874,x,-1,180,24,yes,8,no,1,3,
2tv77.1,Ga2O3,0.1627,85H3PO4,0.1016,HF,0.0718,AQN,0.1759,water,1.2646,180,24,yes,3,no,1,4,
2tv77.2,Ga(NO3)3,0.2306,85H3PO4,0.1041,HF,0.0781,AQN,0.1744,water,1.3298,120,24,yes,1,no,1,3,
2tv77.3,Ga2O3,0.1667,85H3PO4,0.1095,HF,0.0791,2-mpip,0.0931,water,1.2674,180,24,yes,7,no,2,3,
2tv77.4,Ga(NO3)3,0.2246,85H3PO4,0.1018,HF,0.0712,2-mpip,0.0885,water,1.3432,120,24,yes,1,no,1,3,
2tv79.1,Ga(NO3)3,2.283,x,-1,x,-1,x,-1,x,-1,210,24,yes,x,no,1,4,
2tv79.2,Ga(NO3)3,1.4131,water,0.6945,x,-1,x,-1,x,-1,210,24,yes,x,no,2,1,
2tv79.3,Ga(NO3)3,1.5362,water,0.3752,x,-1,x,-1,x,-1,210,24,yes,x,no,2,1,
2tv79.4,Ga(NO3)3,1.4315,water,0.4039,x,-1,x,-1,x,-1,210,24,yes,x,no,0,0,
2tv79.5,Ga(NO3)3,1.461,water,0.3742,x,-1,x,-1,x,-1,210,24,yes,x,no,0,0,
2tv79.6,Ga(NO3)3,1.5267,water,0.5071,x,-1,x,-1,x,-1,210,24,yes,x,no,0,0,
2tv81.1,Ga(NO3)3,0.2563,85H3PO4,1.507,dach,1.0245,water,10.0036,x,-1,180,24,yes,5,no,2,4,
2tv81.2,Ga(NO3)3,0.1273,85H3PO4,0.7512,dach,0.5171,water,5.0081,x,-1,180,24,yes,5,no,1,4,
2tv81.3,Ga(NO3)3,0.0639,85H3PO4,0.3787,dach,0.2621,water,2.5693,x,-1,180,24,yes,4,no,2,2,
2tv81.4,Ga(NO3)3,0.2555,85H3PO4,1.5043,dach,1.0248,water,10.0012,x,-1,180,24,yes,1,no,2,3,
2tv81.5,Ga(NO3)3,0.1279,85H3PO4,0.7496,dach,0.5121,water,4.9984,x,-1,180,24,yes,1,no,1,3,
2tv81.6,Ga(NO3)3,0.0633,85H3PO4,0.3765,dach,0.2583,water,2.5024,x,-1,180,24,yes,1,no,1,3,
2tv81.7,Ga(NO3)3,0.2559,85H3PO4,1.4965,dach,1.0256,water,9.9988,x,-1,180,24,yes,3,no,2,3,
2tv81.8,Ga(NO3)3,0.1275,85H3PO4,0.7516,dach,0.515,water,4.9971,x,-1,180,24,yes,3,no,1,3,
2tv81.9,Ga(NO3)3,0.0637,85H3PO4,0.3752,dach,0.2564,water,2.5032,x,-1,180,24,yes,3,no,2,2,
2tv81.10,Ga(NO3)3,0.2547,85H3PO4,1.5081,dach,1.0262,water,9.9901,x,-1,180,24,yes,5,no,2,4,
2tv81.11,Ga(NO3)3,0.1271,85H3PO4,0.7512,dach,0.515,water,4.9992,x,-1,180,24,yes,5,no,2,4,
2tv81.12,Ga(NO3)3,0.0641,85H3PO4,0.39,dach,0.261,water,2.5078,x,-1,180,24,yes,4,no,2,2,
2tv83.1,Ga(NO3)3,0.2535,85H3PO4,1.5053,dach,1.0221,water,10.0038,x,-1,180,24,no,x,no,1,3,
2tv83.2,Ga(NO3)3,0.128,85H3PO4,0.7491,dach,0.5136,water,5.0112,x,-1,180,24,no,x,no,2,2,
2tv83.3,Ga(NO3)3,0.0649,85H3PO4,0.378,dach,0.2584,water,2.507,x,-1,180,24,no,x,no,2,2,
2tv85.1,Ga(NO3)3,0.257,85H3PO4,1.5077,2-mpip,0.8968,water,9.9989,x,-1,180,24,yes,5,no,1,3,
2tv85.2,Ga(NO3)3,0.0327,85H3PO4,0.1923,AQN,0.2183,water,1.2593,x,-1,180,24,yes,5,no,2,4,
2tv85.3,Ga(NO3)3,0.7662,85H3PO4,1.4903,2-mpip,1.0351,water,9.9917,x,-1,180,24,yes,5,no,1,3,
2tv85.4,Ga(NO3)3,0.0955,85H3PO4,0.1847,AQN,0.2247,water,1.3442,x,-1,180,24,yes,5,no,2,4,
2tv85.5,Ga(NO3)3,0.2609,85H3PO4,1.9628,2-mpip,0.9468,water,10.0348,x,-1,180,24,yes,5,no,1,3,
2tv85.6,Ga(NO3)3,0.0347,85H3PO4,0.251,AQN,0.2231,water,1.3718,x,-1,180,24,yes,5,no,2,4,
2tv85.7,Ga(NO3)3,0.2611,85H3PO4,1.8195,2-mpip,1.0438,water,10.003,x,-1,180,24,yes,5,no,1,3,
2tv85.8,Ga(NO3)3,0.328,85H3PO4,0.1859,AQN,0.2968,water,1.2649,x,-1,180,24,yes,5,no,2,4,
2tv87.1,Ga2O3,0.1666,85H3PO4,0.1059,HF,0.0816,2-mpip,0.094,water,1.284,180,24,yes,8,no,1,3,
2tv87.2,Ga2O3,0.1664,85H3PO4,0.1062,HF,0.082,2-mpip,0.0937,water,1.2825,180,24,yes,7,no,1,3,
2tv87.3,Ga2O3,0.165,85H3PO4,0.1072,HF,0.0798,2-mpip,0.094,water,1.2858,180,24,yes,7,no,1,4,
2tv87.4,Ga2O3,0.1723,85H3PO4,0.1087,HF,0.0832,2-mpip,0.0941,water,1.2795,180,24,yes,7,no,1,3,
2tv87.5,Ga2O3,0.1658,85H3PO4,0.1053,HF,0.08,2-mpip,0.0946,water,1.2834,180,24,yes,8,no,1,3,
2tv87.6,Ga2O3,0.1664,85H3PO4,0.106,HF,0.0767,2-mpip,0.094,water,1.2797,180,24,yes,7,no,1,4,
2tv89.1,Ga2O3,0.1665,85H3PO4,0.109,HF,0.088,2-mpip,0.097,water,1.2818,180,24,yes,7,no,2,3,
2tv89.2,Ga2O3,0.1659,85H3PO4,0.1058,HF,0.0771,2-mpip,0.0939,water,1.282,180,24,yes,7,no,2,3,
2tv91.1,Ga(NO3)3,0.2512,85H3PO4,1.4991,dmed,0.7683,water,9.9848,x,-1,180,24,yes,4,no,1,4,
2tv91.2,Ga(NO3)3,0.2608,85H3PO4,1.4963,dmed,0.7989,water,10.0118,x,-1,180,24,yes,5,no,1,4,
2tv91.3,Ga(NO3)3,0.2611,85H3PO4,1.5152,aep,1.1637,water,10.0087,x,-1,180,24,yes,6,no,1,4,
2tv91.4,Ga(NO3)3,0.253,85H3PO4,1.5456,1-mpip,0.9089,water,10.1936,x,-1,180,24,yes,4,no,1,4,
2tv91.5,Ga(NO3)3,0.2609,85H3PO4,1.5332,teta,1.3031,water,10.023,x,-1,180,24,yes,7,no,2,4,
2tv91.6,Ga(NO3)3,0.0706,85H3PO4,0.3656,dmed,0.1941,water,9.9759,x,-1,180,24,yes,5,no,2,1,
2tv91.7,Ga(NO3)3,0.0682,85H3PO4,0.3755,dmed,0.301,water,10.0623,x,-1,180,24,yes,6,no,2,2,
2tv91.8,Ga(NO3)3,0.0652,85H3PO4,0.3784,aep,0.3036,water,10.0081,x,-1,180,24,yes,5,no,2,3,
2tv91.9,Ga(NO3)3,0.0618,85H3PO4,0.3854,1-mpip,0.2297,water,9.9967,x,-1,180,24,yes,5,no,2,4,
2tv91.10,Ga(NO3)3,0.0647,85H3PO4,0.3799,teta,0.3283,water,10.0262,x,-1,180,24,yes,5,no,1,4,
2tv93.1,Ga(NO3)3,0.2632,85H3PO4,1.5037,dmed,0.7978,water,10.0086,x,-1,180,24,yes,3,no,2,3,
2tv93.2,Ga(NO3)3,1.264,85H3PO4,2.1094,dmed,0.7935,water,10.0392,x,-1,180,24,yes,3,no,1,3,
2tv93.3,Ga(NO3)3,0.2506,85H3PO4,1.4919,aep,1.1654,water,9.995,x,-1,180,24,yes,3,no,2,3,
2tv93.4,Ga(NO3)3,0.2526,85H3PO4,1.5722,1-mpip,0.9126,water,10.0277,x,-1,180,24,yes,3,no,2,3,
2tv93.5,Ga(NO3)3,0.2544,85H3PO4,1.5616,teta,1.3156,water,10.0835,x,-1,180,24,yes,2,no,2,4,
2tv93.6,Ga(NO3)3,0.0677,85H3PO4,0.3778,dmed,0.2007,water,10.0114,x,-1,180,24,yes,2,no,2,3,
2tv93.7,Ga(NO3)3,0.0598,85H3PO4,0.3705,dmed,0.2004,water,10.029,x,-1,180,24,yes,2,no,2,3,
2tv93.8,Ga(NO3)3,0.0651,85H3PO4,0.3995,aep,0.296,water,10.019,x,-1,180,24,yes,3,no,2,3,
2tv93.9,Ga(NO3)3,0.0704,85H3PO4,0.3811,1-mpip,0.2275,water,10.0387,x,-1,180,24,yes,2,no,2,3,
2tv93.10,Ga(NO3)3,0.0622,85H3PO4,0.3859,teta,0.3339,water,10.0017,x,-1,180,24,yes,2,no,2,3,
jk210.1,NaVO3,0.1235,SeO2,0.4467,"1,4-dmpip",0.1383,Na2C2O4,0.107,water,6.0236,90,24,no,2,no,1,3,
jk210.2,NaVO3,0.128,SeO2,0.477,"2,5-dmpip",0.1123,Na2C2O4,0.1047,water,6.0053,90,24,no,2,no,2,3,
jk210.3,NaVO3,0.1268,SeO2,0.45,deta,0.1066,Na2C2O4,0.1044,water,6.021,90,24,no,2,no,1,3,
jk210.4,NaVO3,0.1268,SeO2,0.4542,"2,6-dmpip",0.1144,Na2C2O4,0.1282,water,6.0316,90,24,no,2,no,2,3,
jk210.5,NaVO3,0.1228,SeO2,0.6,fmed,0.114,Na2C2O4,0.1042,water,6.0374,90,24,no,2,no,1,3,
jk210.6,NaVO3,0.1208,SeO2,0.477,aqnHCl,0.1946,Na2C2O4,0.1112,water,6.0313,90,24,no,2,no,1,3,
jk210.7,NaVO3,0.1269,SeO2,0.4504,"1,2-dap",0.0784,Na2C2O4,0.1195,water,6.1298,90,24,no,2,no,2,3,
jk210.8,NaVO3,0.1206,SeO2,0.4499,en,0.0707,Na2C2O4,0.1168,water,6.0861,90,24,no,2,no,1,3,
jk210.9,NaVO3,0.1249,SeO2,0.4486,3-apyrHCl,0.1608,Na2C2O4,0.1072,water,6.0106,90,24,no,2,no,2,3,
jk210.10,NaVO3,0.1234,SeO2,0.4471,dabco,0.1294,Na2C2O4,0.113,water,6.0375,90,24,no,2,no,1,4,
jk210.11,NaVO3,0.1246,SeO2,0.4447,2-mpip,0.1106,Na2C2O4,0.1063,water,6.0645,90,24,no,2,no,1,4,
jk210.12,NaVO3,0.1231,SeO2,0.4606,dmeed,0.0897,Na2C2O4,0.1191,water,6.0671,90,24,no,2,no,1,3,
jk210.13,NaVO3,0.1217,SeO2,0.467,dach,0.1177,Na2C2O4,0.1213,water,6.0663,90,24,no,2,no,2,3,
jk210.14,NaVO3,0.1222,SeO2,0.4573,2 mpyz,0.0993,Na2C2O4,1.1051,water,6.0306,90,24,no,2,no,2,3,
jk210.15,NaVO3,0.123,SeO2,0.4412,"2,5-dmpyz",0.1058,Na2C2O4,0.1126,water,6.0331,90,24,no,2,no,1,3,
jk210.16,NaVO3,0.1262,SeO2,0.4455,aep,0.1692,Na2C2O4,0.1035,water,6.0624,90,24,no,2,no,2,3,
jk210.17,NaVO3,0.126,SeO2,0.45,bapp,0.2069,Na2C2O4,0.1079,water,6.1895,90,24,no,2,no,2,3,
jk210.18,NaVO3,0.1225,SeO2,0.456,tren,0.1557,Na2C2O4,0.112,water,6.1783,90,24,no,2,no,1,3,
jk210.19,NaVO3,0.1216,SeO2,0.4436,hmta,0.1586,Na2C2O4,0.1072,water,6.0455,90,24,no,2,no,1,3,
jk210.20,NaVO3,0.1226,SeO2,0.4471,teta,0.1416,Na2C2O4,0.1098,water,6.0552,90,24,no,2,no,1,3,
jk214.1,NaVO3,0.1392,SeO2,1.1137,"1,4-dmpip",0.1174,Na2C2O4,0.1391,water,6.0722,90,24,no,2,no,1,4,
jk214.2,NaVO3,0.1281,SeO2,1.1283,"2,5-dmpip",0.1466,Na2C2O4,0.1337,water,6.0277,90,24,no,2,no,1,4,
jk214.3,NaVO3,0.1246,SeO2,1.1167,deta,0.1124,Na2C2O4,0.1382,water,6.098,90,24,no,2,no,1,3,
jk214.4,NaVO3,0.1202,SeO2,1.0779,"2,6-dmpip",0.1148,Na2C2O4,0.1326,water,6.0233,90,24,no,2,no,2,1,
jk214.5,NaVO3,0.1243,SeO2,1.1153,fmed,0.1509,Na2C2O4,0.1342,water,6.0412,90,24,no,2,no,1,4,
jk214.6,NaVO3,0.1256,SeO2,1.0709,aqnHCl,0.2028,Na2C2O4,0.1337,water,6.0133,90,24,no,2,no,2,3,
jk214.7,NaVO3,0.1285,SeO2,1.2572,"1,2-dap",0.0905,Na2C2O4,0.1402,water,6.0862,90,24,no,2,no,2,1,
jk214.8,NaVO3,0.1273,SeO2,1.1019,en,0.0712,Na2C2O4,0.1414,water,6.0566,90,24,no,2,no,1,3,
jk214.9,NaVO3,0.1267,SeO2,1.1072,3-apyrHCl,0.1609,Na2C2O4,0.1425,water,6.1187,90,24,no,2,no,1,3,
jk214.10,NaVO3,0.1209,SeO2,1.1299,dabco,0.1314,Na2C2O4,0.1338,water,6.1094,90,24,no,2,no,1,3,
jk214.11,NaVO3,0.1244,SeO2,1.1126,2-mpip,0.1095,Na2C2O4,0.1405,water,6.04,90,24,no,2,no,1,4,
jk214.12,NaVO3,0.1224,SeO2,1.097,dmeed,0.0689,Na2C2O4,0.1391,water,6.0307,90,24,no,2,no,1,4,
jk214.13,NaVO3,0.1296,SeO2,1.1571,dach,0.1441,Na2C2O4,0.133,water,6.0282,90,24,no,2,no,2,3,
jk214.14,NaVO3,0.1254,SeO2,1.1101,2 mpyz,0.0936,Na2C2O4,0.1562,water,6.1455,90,24,no,2,no,1,3,
jk214.15,NaVO3,0.1244,SeO2,1.1244,"1,4-dab",0.0956,Na2C2O4,0.1629,water,6.0471,90,24,no,2,no,1,4,
jk214.16,NaVO3,0.1236,SeO2,1.1603,aep,0.1437,Na2C2O4,0.1307,water,6.0541,90,24,no,2,no,1,4,
jk214.17,NaVO3,0.1217,SeO2,1.1115,bapp,0.2036,Na2C2O4,0.1442,water,6.141,90,24,no,2,no,1,3,
jk214.18,NaVO3,0.1216,SeO2,1.2142,tren,0.1517,Na2C2O4,0.1403,water,6.2034,90,24,no,2,no,1,4,
jk214.19,NaVO3,0.127,SeO2,1.1508,hmta,0.1553,Na2C2O4,0.1323,water,6.0601,90,24,no,2,no,1,3,
jk214.20,NaVO3,0.1239,SeO2,1.1075,teta,0.2022,Na2C2O4,0.1384,water,6.0143,90,24,no,2,no,1,4,
jk218.1,NaVO3,0.1638,SeO2,0.8905,deta,1.41,Na2C2O4,0.1374,water,6.0066,90,24,no,2,no,1,3,
jk218.2,NaVO3,0.1305,SeO2,1.0459,deta,0.0989,Na2C2O4,0.1443,water,6.017,90,24,no,2,no,2,1,
jk218.3,NaVO3,0.1614,SeO2,0.8792,dabco,0.1131,Na2C2O4,0.1431,water,6.1224,90,24,no,2,no,2,3,
jk218.4,NaVO3,0.1274,SeO2,0.9811,dabco,0.1125,Na2C2O4,0.1443,water,6.0647,90,24,no,2,no,1,4,
jk218.5,NaVO3,0.1664,SeO2,0.8812,bapp,0.2116,Na2C2O4,0.1335,water,6.0962,90,24,no,2,no,1,4,
jk218.6,NaVO3,0.1216,SeO2,0.8897,bapp,0.2198,Na2C2O4,0.1353,water,6.0196,90,24,no,2,no,1,3,
jk218.7,NaVO3,0.1679,SeO2,0.9443,hmta,0.1409,Na2C2O4,0.1323,water,6.0937,90,24,no,2,no,2,1,
jk218.8,NaVO3,0.1276,SeO2,0.8741,hmta,0.1418,Na2C2O4,0.136,water,6.038,90,24,no,2,no,2,3,
jk218.9,NaVO3,0.1648,SeO2,0.9025,teta,0.14,Na2C2O4,0.1439,water,6.2016,90,24,no,2,no,1,4,
jk218.10,NaVO3,0.1225,SeO2,0.8884,teta,0.1571,Na2C2O4,0.1454,water,6.1397,90,24,no,2,no,1,4,
jk218.11,NaVO3,0.1117,SeO2,0.8812,deta,0.118,Na2C2O4,0.1371,water,6.0264,90,24,no,2,no,1,4,
jk218.12,NaVO3,0.0852,SeO2,0.8962,deta,0.1172,Na2C2O4,0.1512,water,6.026,90,24,no,2,no,1,4,
jk218.13,NaVO3,0.1344,SeO2,0.8832,dabco,0.1299,Na2C2O4,0.1408,water,6.0293,90,24,no,2,no,2,4,
jk218.14,NaVO3,0.0884,SeO2,0.9055,dabco,0.1237,Na2C2O4,0.1414,water,6.0114,90,24,no,2,no,2,4,
jk218.15,NaVO3,0.1113,SeO2,0.8989,bapp,0.2088,Na2C2O4,0.1316,water,6.0192,90,24,no,2,no,1,3,
jk218.16,NaVO3,0.0837,SeO2,0.9096,bapp,0.2099,Na2C2O4,0.139,water,6.1525,90,24,no,2,no,1,3,
jk218.17,NaVO3,0.114,SeO2,0.1444,hmta,0.1444,Na2C2O4,0.1337,water,6.088,90,24,no,2,no,1,3,
jk218.18,NaVO3,0.0866,SeO2,0.1548,hmta,0.1548,Na2C2O4,0.1343,water,6.1664,90,24,no,2,no,1,3,
jk218.19,NaVO3,0.1121,SeO2,0.1886,teta,0.1886,Na2C2O4,0.1402,water,6.1525,90,24,no,2,no,1,3,
jk218.20,NaVO3,0.0909,SeO2,0.1574,teta,0.1574,Na2C2O4,0.1968,water,6.0906,90,24,no,2,no,1,4,
jk222.1,NH4VO3,0.1231,SeO2,0.6715,deta,0.1144,Na2C2O4,0.1435,water,6.1655,90,60,no,2,no,1,4,
jk222.2,NH4VO3,0.112,SeO2,0.8904,deta,0.1125,Na2C2O4,0.1324,water,6.0237,90,60,no,2,no,1,4,
jk222.3,NH4VO3,0.1168,SeO2,1.2188,deta,0.12,Na2C2O4,0.1395,water,6.1412,90,60,no,2,no,1,4,
jk222.4,NH4VO3,0.1224,SeO2,0.6644,dabco,0.1116,Na2C2O4,0.1519,water,6.061,90,60,no,2,no,1,4,
jk222.5,NH4VO3,0.1209,SeO2,0.891,dabco,0.1291,Na2C2O4,0.1851,water,6.0725,90,60,no,2,no,1,4,
jk222.6,NH4VO3,0.1135,SeO2,1.1493,dabco,0.1384,Na2C2O4,0.1488,water,6.0854,90,60,no,2,no,1,4,
jk222.7,NH4VO3,0.116,SeO2,0.6623,bapp,0.2022,Na2C2O4,0.1429,water,6.0361,90,60,no,2,no,1,4,
jk222.8,NH4VO3,0.1168,SeO2,0.8819,bapp,0.2015,Na2C2O4,0.139,water,6.1604,90,60,no,2,no,1,4,
jk222.9,NH4VO3,0.1172,SeO2,1.102,bapp,0.2021,Na2C2O4,0.1336,water,6.2279,90,60,no,2,no,1,3,
jk222.10,NH4VO3,0.1149,SeO2,0.6691,teta,0.164,Na2C2O4,0.1343,water,6.0698,90,60,no,2,no,1,4,
jk222.11,NH4VO3,0.1161,SeO2,0.8822,teta,0.1536,Na2C2O4,0.1373,water,6.0789,90,60,no,2,no,1,4,
jk222.12,NH4VO3,0.1167,SeO2,1.2915,teta,0.1597,Na2C2O4,0.1358,water,6.0419,90,60,no,2,no,1,4,
jk222.13,NH4VO3,0.1196,SeO2,0.6872,hmta,0.1484,Na2C2O4,0.134,water,6.0921,90,60,no,2,no,2,4,
jk222.14,NH4VO3,0.117,SeO2,0.9412,hmta,0.1483,Na2C2O4,0.1345,water,6.0567,90,60,no,2,no,1,4,
jk222.15,NH4VO3,0.1149,SeO2,1.106,hmta,0.146,Na2C2O4,0.1426,water,6.0256,90,60,no,1,no,1,4,
jk222.16,NH4VO3,0.056,SeO2,0.868,dabco,0.1188,Na2C2O4,0.1431,water,6.0482,90,60,no,1,no,2,1,
jk222.17,NH4VO3,0.1866,SeO2,0.8784,dabco,0.1243,Na2C2O4,0.1703,water,6.1492,90,60,no,1,no,1,4,
jk222.18,NH4VO3,0.2365,SeO2,0.921,dabco,0.1176,Na2C2O4,0.1509,water,6.0796,90,60,no,1,no,1,4,
jk222.19,NH4VO3,0.0689,SeO2,0.8877,teta,0.1476,Na2C2O4,0.1404,water,6.3116,90,60,no,1,no,1,4,
jk222.20,NH4VO3,0.1871,SeO2,0.9451,teta,0.1796,Na2C2O4,0.137,water,6.1991,90,60,no,1,no,1,4,
jk222.21,NH4VO3,0.2406,SeO2,0.8825,teta,0.1818,Na2C2O4,0.1352,water,6.171,90,60,no,2,no,1,3,
jk222.22,NH4VO3,0.0567,SeO2,0.8748,bapp,0.1476,Na2C2O4,0.1992,water,6.141,90,60,no,1,no,2,1,
jk222.23,NH4VO3,0.1764,SeO2,0.9029,bapp,0.2175,Na2C2O4,0.1359,water,6.0167,90,60,no,1,no,2,3,
jk222.24,NH4VO3,0.2358,SeO2,0.9172,bapp,0.1934,Na2C2O4,0.1371,water,6.2322,90,60,no,1,no,1,3,
jk222.25,NH4VO3,0.0652,SeO2,1.9695,deta,0.1198,Na2C2O4,0.1372,water,6.9267,90,60,no,1,no,2,1,
jk222.26,NH4VO3,0.173,SeO2,0.8986,deta,0.1163,Na2C2O4,0.1986,water,6.0188,90,60,no,1,no,1,3,
jk222.27,NH4VO3,0.2474,SeO2,0.88,deta,0.1155,Na2C2O4,0.1449,water,6.126,90,60,no,1,no,1,4,
jk222.28,NH4VO3,0.0582,SeO2,1.0349,hmta,0.1445,Na2C2O4,0.1419,water,6.0452,90,60,no,1,no,2,1,
jk222.29,NH4VO3,0.1761,SeO2,0.8853,hmta,0.1418,Na2C2O4,0.1465,water,6.1043,90,60,no,1,no,2,3,
jk222.30,NH4VO3,0.2505,SeO2,0.9136,hmta,0.1493,Na2C2O4,0.1415,water,6.021,90,60,no,1,no,2,3,
jk228.1,NaVO3,0.1253,SeO2,0.8945,deta,0.1055,Na2C2O4,0.2714,water,6.05,90,60,no,2,no,1,4,
jk228.2,NaVO3,0.1224,SeO2,0.9462,deta,0.1155,Na2C2O4,0.525,water,6.0936,90,60,no,2,no,1,4,
