Repository: darkreactions/DRP

########################################################################
#############################__ChemML__#################################
########################################################################


###########################__SETTING UP__###############################
In order to create models, the following need to be installed:
-- Python (2.7)
-- RDkit (for Python)
-- Java
-- GraphViz ("neato" specifically)
-- Weka (3-7-9)
-- ChemAxon (JChem)

Additionally, the configuration file (default: config/config.json) must
	know the location of the .../weka.jar file and .../JChem/bin.

*Note that only Ubuntu 12+ and Weka-3-7-9 have been tested.

File: research/paul/EXAMPLE_INPUT/DR.csv (part 9 of 11)
Reaction number,Reactant 1 name,Reactant 1 mass (g),Reactant 2 name,Reactant 2 mass (g),Reactant 3 name,Reactant 3 mass (g),Reactant 4 name,Reactant 4 mass (g),Reactant 5 name,Reactant 5 mass (g),Temp (ºC),Time (h),Slow cool,pH (x = unknown),Leak,purity (0 = no data in notebook; 1 = multiphase; 2 = single phase),"outcome (0 = no data in notebook, 1 = no solid; 2 = noncrystalline/brown; 3 = powder/crystallites; 4 = large single crystals)",Notes
jk228.3,NaVO3,0.1266,SeO2,0.8789,teta,0.1511,Na2C2O4,0.2638,water,6.1131,90,60,no,2,no,1,4,
jk228.4,NaVO3,0.1226,SeO2,0.9179,teta,0.1748,Na2C2O4,0.5324,water,6.1001,90,60,no,2,no,2,4,
jk228.5,NaVO3,0.123,SeO2,0.9688,bapp,0.218,Na2C2O4,0.2693,water,6.1299,90,60,no,2,no,1,3,
jk228.6,NaVO3,0.1228,SeO2,0.908,bapp,0.1914,Na2C2O4,0.531,water,6.0299,90,60,no,2,no,2,4,
jk228.7,NaVO3,0.1284,SeO2,0.9956,hmta,0.1642,Na2C2O4,0.2687,water,6.0684,90,60,no,2,no,2,1,
jk228.8,NaVO3,0.124,SeO2,0.891,hmta,0.1574,Na2C2O4,0.5566,water,6.2747,90,60,no,2,no,2,1,
jk228.9,NaVO3,0.121,SeO2,0.916,deta,0.1101,Na2C2O4,0.294,water,6.0364,90,60,no,2,no,2,3,
jk228.10,NaVO3,0.1222,SeO2,0.9112,deta,0.1086,Na2C2O4,0.5353,water,6.1785,90,60,no,2,no,2,3,
jk228.11,NaVO3,0.1202,SeO2,0.8927,teta,0.1468,Na2C2O4,0.2639,water,6.195,90,60,no,2,no,1,4,
jk228.12,NaVO3,0.1268,SeO2,0.9082,teta,0.1478,Na2C2O4,0.5309,water,6.2604,90,60,no,2,no,1,4,
jk228.13,NaVO3,0.1297,SeO2,0.8972,bapp,0.2119,Na2C2O4,0.2604,water,6.0378,90,60,no,2,no,2,3,
jk228.14,NaVO3,0.1228,SeO2,0.8888,bapp,0.1979,Na2C2O4,0.5317,water,6.1347,90,60,no,2,no,2,1,
jk228.15,NaVO3,0.1174,SeO2,0.8833,hmta,0.149,Na2C2O4,0.2647,water,6.3056,90,60,no,2,no,2,1,
jk228.16,NaVO3,0.117,SeO2,0.9338,hmta,0.1418,Na2C2O4,0.5403,water,6.0538,90,60,no,2,no,2,3,
jk232.1,NaVO3,0.1265,SeO2,0.8805,deta,0.1165,Na2C2O4,0.2624,water,6.2264,90,24,no,2,no,2,3,
jk232.2,NaVO3,0.1225,SeO2,0.8955,teta,0.1435,Na2C2O4,0.2892,water,6.0473,90,24,no,2,no,2,3,
jk232.3,NaVO3,0.1245,SeO2,0.8961,bapp,0.207,Na2C2O4,0.3116,water,6.0628,90,24,no,2,no,1,3,
jk232.4,NaVO3,0.1245,SeO2,0.8816,hmta,0.1485,Na2C2O4,0.2649,water,6.0268,90,24,no,2,no,2,1,
jk232.5,NaVO3,0.1254,SeO2,1.1207,deta,0.1161,Na2C2O4,0.2663,water,6.2417,90,24,no,2,no,2,3,
jk232.6,NaVO3,0.124,SeO2,1.1186,teta,0.1519,Na2C2O4,0.2877,water,6.0404,90,24,no,2,no,1,4,
jk232.7,NaVO3,0.1225,SeO2,1.2737,bapp,0.238,Na2C2O4,0.2634,water,6.0068,90,24,no,2,no,1,3,
jk232.8,NaVO3,0.1258,SeO2,1.1108,hmta,0.1445,Na2C2O4,0.2697,water,6.1475,90,24,no,2,no,2,1,
jk233.1,NaVO3,0.128,SeO2,0.8896,3-apyrHCl,0.151,Na2C2O4,0.1725,water,6.0083,90,24,no,2,no,2,3,
jk233.2,NaVO3,0.1276,SeO2,1.0117,aep,0.1634,Na2C2O4,0.1371,water,6.056,90,24,no,2,no,2,4,
jk233.3,NaVO3,0.1228,SeO2,0.9177,aqnHCl,0.1959,Na2C2O4,0.1399,water,6.2464,90,24,no,2,no,1,3,
jk234.1,NaVO3,0.1231,SeO2,1.1105,"1,4-dmpip",0.114,Na2C2O4,0.1383,water,6.0556,90,24,no,2,no,2,4,
jk234.2,NaVO3,0.1297,SeO2,1.1227,tmed,0.1162,Na2C2O4,0.1384,water,6.1134,90,24,no,2,no,2,3,
jk234.3,NaVO3,0.1241,SeO2,1.1133,dmed,0.0894,Na2C2O4,0.1404,water,6.3044,90,24,no,2,no,2,4,
jk234.4,NaVO3,0.1225,SeO2,1.1273,2-mpip,0.1184,Na2C2O4,0.1367,water,6.1269,90,24,no,2,no,2,4,
jk235.1,NaVO3,0.1281,SeO2,0.8842,deta,0.1059,Na2C2O4,0.1388,water,9.0478,90,24,yes,2,no,1,4,
jk235.2,NaVO3,0.1212,SeO2,0.9129,teta,0.1862,Na2C2O4,0.14,water,9.3483,90,24,yes,2,no,1,4,
jk235.3,NaVO3,0.1261,SeO2,0.9047,bapp,0.2008,Na2C2O4,0.1364,water,9.0496,90,24,yes,2,no,1,3,
jk235.4,NaVO3,0.2,SeO2,0.8928,hmta,0.1575,Na2C2O4,0.1344,water,9.0776,90,24,yes,2,no,1,3,
jk238.1,NaVO3,0.1299,SeO2,1.1069,dmed,0.09,Na2C2O4,0.1398,water,6.0077,90,24,no,2,no,2,4,
jk238.2,NaVO3,0.1228,SeO2,1.1248,dmed,0.1107,Na2C2O4,0.1409,water,6.503,90,24,no,2,no,2,4,
jk238.3,NaVO3,0.1202,SeO2,0.8962,dmeed,0.1135,Na2C2O4,0.1379,water,6.16,90,24,no,1,no,2,4,
jk238.4,NaVO3,0.1247,SeO2,0.8834,hpip,0.19,Na2C2O4,0.1358,water,6.1612,90,24,no,1,no,1,3,
jk238.5,NaVO3,0.1244,SeO2,0.9132,"2,6-dmpip",0.1152,Na2C2O4,0.2164,water,6.1617,90,24,no,1,no,2,3,
jk238.6,NaVO3,0.1219,SeO2,0.9183,"1,2-dap",0.1081,Na2C2O4,0.1316,water,6.0727,90,24,no,1,no,1,4,
jk238.7,NaVO3,0.1237,SeO2,0.8965,deta,0.1173,Na2C2O4,0.1406,water,6.0742,90,24,no,1,no,2,4,
jk238.8,NaVO3,0.125,SeO2,0.9291,bapp,0.1858,Na2C2O4,0.1444,water,6.1139,90,24,no,1,no,1,4,
jk238.9,NaVO3,0.1284,SeO2,0.8968,teta,0.1516,Na2C2O4,0.1432,water,6.2675,90,24,no,1,no,1,4,
jk238.10,NaVO3,0.1246,SeO2,0.8956,hmta,0.1413,Na2C2O4,0.1481,water,6.0925,90,24,no,1,no,2,1,
jk238.11,NaVO3,0.1243,SeO2,0.9368,dach,0.133,Na2C2O4,0.1332,water,6.1038,90,24,no,1,no,2,3,
jk238.12,NaVO3,0.1244,SeO2,0.9263,Ded,0.1262,Na2C2O4,0.1537,water,6.0748,90,24,no,1,no,2,4,
jk238.13,NaVO3,0.1238,SeO2,0.9143,"1,4-dab",0.116,Na2C2O4,0.1457,water,6.2154,90,24,no,1,no,2,3,
jk238.14,NaVO3,0.1276,SeO2,0.9206,1-mpip,0.1214,Na2C2O4,0.1376,water,6.03,90,24,no,1,no,2,4,
jk238.15,NaVO3,0.1265,SeO2,0.9131,3-apyrHCl,0.1683,Na2C2O4,0.1381,water,6.1421,90,24,no,1,no,2,1,
jk241.1,NaVO3,0.1365,SeO2,1.1162,teta,0.1687,Na2C2O4,0.1508,water,6.0861,90,48,no,1,no,2,3,
jk241.2,NaVO3,0.1293,SeO2,1.0303,teta,0.1574,Na2C2O4,0.1353,water,6.1157,90,48,no,2,no,1,3,
jk241.3,NaVO3,0.1289,SeO2,0.9735,teta,0.1779,Na2C2O4,0.4793,water,6.1549,90,48,no,3,no,0,0,spilled
jk241.4,NaVO3,0.1361,SeO2,0.8991,teta,0.1726,Na2C2O4,0.1345,water,6.1588,90,48,no,4,no,1,3,
jk242.1,NaVO3,0.1264,SeO2,1.0067,bapp,0.2133,Na2C2O4,0.1393,water,6.0866,90,24,no,1,no,1,3,
jk242.2,NaVO3,0.1314,SeO2,0.6802,bapp,0.2047,Na2C2O4,0.1359,water,6.0216,90,24,no,1,no,1,4,
jk242.3,NaVO3,0.1254,SeO2,0.9349,dach,0.1193,Na2C2O4,0.1435,water,6.2725,90,24,no,1,no,2,3,
jk242.4,NaVO3,0.126,SeO2,0.71,dach,0.137,Na2C2O4,0.1414,water,6.1728,90,24,no,1,no,2,3,
jk242.5,NaVO3,0.1276,SeO2,0.9351,3-apyrHCl,0.1612,Na2C2O4,0.1383,water,6.0111,90,24,no,1,no,2,1,
jk242.6,NaVO3,0.1279,SeO2,0.6962,3-apyrHCl,0.1552,Na2C2O4,0.1435,water,6.2442,90,24,no,1,no,1,3,
jk242.7,NaVO3,0.1228,SeO2,0.9229,"2,6-dmpip",0.1189,Na2C2O4,0.1329,water,6.0754,90,24,no,1,no,2,1,
jk242.8,NaVO3,0.1271,SeO2,0.7041,"2,6-dmpip",0.1224,Na2C2O4,0.1387,water,6.0406,90,24,no,1,no,1,3,
jk242.9,NaVO3,0.123,SeO2,0.9075,"1,2-dap",0.0805,Na2C2O4,0.1493,water,6.2393,90,24,no,1,no,2,3,
jk242.10,NaVO3,0.128,SeO2,0.7346,"1,2-dap",0.0899,Na2C2O4,0.1487,water,6.2118,90,24,no,1,no,2,4,
jk242.11,NaVO3,0.1326,SeO2,0.8944,hmta,0.1477,Na2C2O4,0.135,water,6.0872,90,24,no,1,no,2,3,
jk242.12,NaVO3,0.1265,SeO2,0.9059,hpip,0.123,Na2C2O4,0.1438,water,6.1892,90,24,no,1,no,2,3,
jk242.13,NaVO3,0.1322,SeO2,0.9134,"1,6-dah",0.1129,Na2C2O4,0.142,water,6.0799,90,24,no,1,no,2,3,
jk242.14,NaVO3,0.1311,SeO2,0.9773,R-2-mpip,0.1113,Na2C2O4,0.1407,water,6.0881,90,24,no,1,no,2,4,
jk242.15,NaVO3,0.1298,SeO2,0.8944,S-2-mpip,0.1116,Na2C2O4,0.1625,water,6.0695,90,24,no,1,no,2,4,
jk249.1,NaVO3,0.0611,SeO2,0.6863,dach,0.1271,Na2C2O4,0.1357,water,6.1887,90,24,no,1,no,2,3,
jk249.2,NaVO3,0.1244,SeO2,0.7087,dach,0.1101,Na2C2O4,0.1518,water,6.2145,90,24,no,1,no,2,3,
jk249.3,NaVO3,0.1831,SeO2,0.7348,dach,0.1189,Na2C2O4,0.1427,water,6.2851,90,24,no,1,no,1,3,
jk249.4,NaVO3,0.0664,SeO2,0.7129,hpip,0.1691,Na2C2O4,0.1325,water,6.0509,90,24,no,1,no,2,3,
jk249.5,NaVO3,0.1285,SeO2,0.6621,hpip,0.0957,Na2C2O4,0.1347,water,6.1753,90,24,no,1,no,1,4,
jk249.6,NaVO3,0.1848,SeO2,0.7095,hpip,0.1059,Na2C2O4,0.1334,water,6.107,90,24,no,1,no,1,4,
jk249.7,NaVO3,0.0608,SeO2,0.6958,bapp,0.2045,Na2C2O4,0.1348,water,6.0452,90,24,no,1,no,1,3,
jk249.8,NaVO3,0.1275,SeO2,0.6666,bapp,0.2082,Na2C2O4,0.1386,water,6.0585,90,24,no,1,no,2,4,
jk249.9,NaVO3,0.1831,SeO2,0.6686,bapp,0.1941,Na2C2O4,0.1357,water,6.4789,90,24,no,1,no,1,3,
jk249.10,NaVO3,0.0668,SeO2,0.7202,tren,0.1996,Na2C2O4,0.1434,water,6.2017,90,24,no,1,no,2,3,
jk249.11,NaVO3,0.1242,SeO2,0.7035,tren,0.1462,Na2C2O4,0.1359,water,6.2007,90,24,no,1,no,1,3,
jk249.12,NaVO3,0.1877,SeO2,0.7124,tren,0.1585,Na2C2O4,0.1362,water,6.1713,90,24,no,1,no,1,3,
jk249.13,NaVO3,0.0629,SeO2,0.7216,deta,0.0974,Na2C2O4,0.137,water,6.2958,90,24,no,1,no,2,3,
jk249.14,NaVO3,0.1325,SeO2,0.6675,deta,0.1224,Na2C2O4,0.1376,water,6.0697,90,24,no,1,no,1,4,
jk249.15,NaVO3,0.1889,SeO2,0.6915,deta,0.1046,Na2C2O4,0.1341,water,6.0779,90,24,no,1,no,1,3,
jk252.1,NaVO3,0.1278,SeO2,0.6992,"1,2-dap",0.122,Na2C2O4,0.1389,water,6.116,75,24,no,1,no,1,4,
jk252.2,NaVO3,0.1284,SeO2,0.8895,"1,2-dap",0.1113,Na2C2O4,0.1328,water,6.1331,75,24,no,1,no,1,3,
jk252.3,NaVO3,0.124,SeO2,1.148,"1,2-dap",0.1113,Na2C2O4,0.1339,water,6.2191,75,24,no,1,no,1,3,
jk252.4,NaVO3,0.1238,SeO2,0.6646,hpip,0.1034,Na2C2O4,0.1359,water,6.1359,75,24,no,1,no,2,3,
jk252.5,NaVO3,0.1282,SeO2,0.9051,hpip,0.0967,Na2C2O4,0.1302,water,6.0959,75,24,no,1,no,2,3,
jk252.6,NaVO3,0.1215,SeO2,1.1206,hpip,0.1025,Na2C2O4,0.1373,water,6.1076,75,24,no,1,no,2,1,
jk252.7,NaVO3,0.1245,SeO2,0.6729,Ded,0.1175,Na2C2O4,0.1341,water,6.0338,75,24,no,1,no,2,3,
jk252.8,NaVO3,0.1235,SeO2,0.9099,Ded,0.1239,Na2C2O4,0.1719,water,6.1339,75,24,no,1,no,2,3,
jk252.9,NaVO3,0.1263,SeO2,1.1117,Ded,0.1061,Na2C2O4,0.1318,water,6.3078,75,24,no,1,no,2,3,
jk252.10,NaVO3,0.1228,SeO2,0.7388,tren,0.1567,Na2C2O4,0.1423,water,6.0986,75,24,no,1,no,1,3,
jk252.11,NaVO3,0.1248,SeO2,0.8745,tren,0.1495,Na2C2O4,0.1329,water,6.0585,75,24,no,1,no,1,3,
jk252.12,NaVO3,0.1293,SeO2,1.1585,tren,0.1426,Na2C2O4,0.1404,water,6.1123,75,24,no,1,no,1,3,
jk252.13,NaVO3,0.1224,SeO2,0.6614,hmta,0.1396,Na2C2O4,0.1535,water,6.2049,75,24,no,1,no,2,1,
jk252.14,NaVO3,0.1261,SeO2,0.9029,hmta,0.151,Na2C2O4,0.1386,water,6.146,75,24,no,1,no,2,1,
jk252.15,NaVO3,0.1234,SeO2,1.1079,hmta,0.1459,Na2C2O4,0.1394,water,6.0783,75,24,no,1,no,2,1,
jk255.1,NaVO3,0.1229,SeO2,0.6639,pip,0.0941,Na2C2O4,0.1063,water,6.0062,90,24,no,2,no,1,3,
jk255.2,NaVO3,0.1229,SeO2,0.6729,2-mpip,0.1074,Na2C2O4,0.1048,water,6.0791,90,24,no,2,no,1,3,
jk255.3,NaVO3,0.1245,SeO2,0.6692,"1,4-dmpip",0.1061,Na2C2O4,0.122,water,6.097,90,24,no,2,no,1,3,
jk255.4,NaVO3,0.1257,SeO2,0.6786,dmed,0.092,Na2C2O4,0.1055,water,6.0595,90,24,no,2,no,1,3,
jk255.5,NaVO3,0.1247,SeO2,0.6712,deta,0.1058,Na2C2O4,0.1082,water,6.1411,90,24,no,2,no,1,3,
jk255.6,NaVO3,0.1216,SeO2,0.6942,teta,0.1642,Na2C2O4,0.1113,water,6.1172,90,24,no,2,no,1,3,
jk255.7,NaVO3,0.1267,SeO2,0.6886,aqnHCl,0.2093,Na2C2O4,0.1024,water,6.0317,90,24,no,2,no,2,3,
jk255.8,NaVO3,0.1258,SeO2,0.7079,dabco,0.1443,Na2C2O4,0.1036,water,6.0531,90,24,no,2,no,2,3,
jk255.9,NaVO3,0.1254,SeO2,0.7042,tmed,0.1501,Na2C2O4,0.1197,water,6.2685,90,24,no,2,no,2,3,
jk255.10,NaVO3,0.1255,SeO2,0.6832,dmeed,0.1168,Na2C2O4,0.1018,water,6.1546,90,24,no,2,no,2,3,
jk255.11,NaVO3,0.1225,SeO2,0.7068,tren,0.1556,Na2C2O4,0.1255,water,6.2444,90,24,no,2,no,2,3,
jk255.12,NaVO3,0.1261,SeO2,0.6683,bapp,0.7099,Na2C2O4,0.1031,water,6.1718,90,24,no,2,no,1,3,
jk255.13,NaVO3,0.1214,SeO2,0.6659,3-apyrHCl,0.1574,Na2C2O4,0.1171,water,6.0719,90,24,no,1,no,1,3,
jk255.14,NaVO3,0.122,SeO2,0.7036,aep,0.1305,Na2C2O4,0.1112,water,6.0713,90,24,no,2,no,2,2,
jk255.15,NaVO3,0.1248,SeO2,0.6666,"2,5-dmpip",0.1256,Na2C2O4,0.1049,water,6.0328,90,24,no,2,no,1,4,
jk255.16,NaVO3,0.1224,SeO2,0.6672,en,0.0844,Na2C2O4,0.1163,water,6.0287,90,24,no,2,no,1,3,
jk255.17,NaVO3,0.1275,SeO2,0.6731,"1,2-dap",0.0835,Na2C2O4,0.1077,water,6.2405,90,24,no,2,no,1,3,
jk255.18,NaVO3,0.1245,SeO2,0.6769,"1,6-dah",0.128,Na2C2O4,0.1065,water,6.0809,90,24,no,2,no,1,3,
jk255.19,NaVO3,0.1228,SeO2,0.6871,1-mpip,0.1034,Na2C2O4,0.1039,water,6.1229,90,24,no,2,no,1,3,
jk255.20,NaVO3,0.123,SeO2,0.6811,hpip,0.1605,Na2C2O4,0.1102,water,6.1304,90,24,no,2,no,1,3,
jk258.1,NaVO3,0.1268,SeO2,0.6749,pip,0.0867,Na2C2O4,0.1055,water,6.1879,90,24,no,1,no,1,4,
jk258.2,NaVO3,0.1251,SeO2,0.6658,pip,0.1038,Na2C2O4,0.1145,water,6.3614,90,24,no,2,no,1,4,
jk258.3,NaVO3,0.1242,SeO2,0.6737,pip,0.0882,Na2C2O4,0.1062,water,6.0322,90,24,no,3,no,2,3,
jk258.4,NaVO3,0.1235,SeO2,0.6796,pip,0.0893,Na2C2O4,0.1124,water,6.0225,90,24,no,4,no,1,3,
jk258.5,NaVO3,0.1293,SeO2,0.6655,2-mpip,0.1118,Na2C2O4,0.111,water,6.0899,90,24,no,1,no,1,3,
jk258.6,NaVO3,0.1234,SeO2,0.6741,2-mpip,0.1135,Na2C2O4,0.1057,water,6.0241,90,24,no,2,no,1,3,
jk258.7,NaVO3,0.1286,SeO2,0.6717,2-mpip,0.1029,Na2C2O4,0.1101,water,6.0172,90,24,no,3,no,1,3,
jk258.8,NaVO3,0.128,SeO2,0.7128,2-mpip,0.1066,Na2C2O4,0.106,water,6.2714,90,24,no,4,no,1,3,
jk260.1,NaVO3,0.0646,SeO2,0.6652,pip,0.0912,Na2C2O4,0.1129,water,6.0613,90,24,no,2,no,1,3,
jk260.2,NaVO3,0.1271,SeO2,0.6896,pip,0.0935,Na2C2O4,0.1133,water,6.1567,90,24,no,2,no,1,4,
jk260.3,NaVO3,0.065,SeO2,0.6722,2-mpip,0.1773,Na2C2O4,0.1187,water,6.0738,90,24,no,2,no,1,3,
jk260.4,NaVO3,0.1244,SeO2,0.7057,2-mpip,0.1642,Na2C2O4,0.1062,water,6.0429,90,24,no,2,no,1,4,
jk260.5,VOSO4,0.099,SeO2,0.6689,pip,0.1043,Na2C2O4,0.1092,water,6.2697,90,24,no,2,no,1,3,
jk260.6,VOSO4,0.1657,SeO2,0.6783,pip,0.09,Na2C2O4,0.1109,water,6.0793,90,24,no,1,no,1,3,
jk260.7,VOSO4,0.0918,SeO2,0.6804,2-mpip,0.114,Na2C2O4,0.1061,water,6.053,90,24,no,1,no,1,3,
jk260.8,VOSO4,0.1753,SeO2,0.6786,2-mpip,0.1128,Na2C2O4,0.1093,water,6.0138,90,24,no,1,no,1,3,
jk260.9,NH4VO3,0.0596,SeO2,0.6927,pip,0.0966,Na2C2O4,0.1172,water,6.0845,90,24,no,1,no,1,3,
jk260.10,NH4VO3,0.121,SeO2,0.6728,pip,0.0974,Na2C2O4,0.115,water,6.0552,90,24,no,1,no,1,3,
jk260.11,NH4VO3,0.0608,SeO2,0.6942,2-mpip,0.1383,Na2C2O4,0.1176,water,6.0966,90,24,no,1,no,1,3,
jk260.12,NH4VO3,0.12,SeO2,0.6975,2-mpip,0.123,Na2C2O4,0.1128,water,6.0185,90,24,no,1,no,1,3,
jk260.13,KVO3,0.0685,SeO2,0.682,pip,0.1386,Na2C2O4,0.1055,water,6.0798,90,24,no,1,no,1,3,
jk260.14,KVO3,0.1392,SeO2,0.7111,pip,0.1156,Na2C2O4,0.1088,water,6.0916,90,24,no,1,no,1,4,
jk260.15,KVO3,0.0758,SeO2,0.7012,2-mpip,0.1298,Na2C2O4,0.1139,water,6.0121,90,24,no,1,no,1,3,
jk260.16,KVO3,0.1408,SeO2,0.7032,2-mpip,0.1036,Na2C2O4,0.1147,water,6.886,90,24,no,1,no,1,4,
jk266.1,NaVO3,0.0919,SeO2,0.754,pip,0.0956,Na2C2O4,0.1214,water,6.0905,90,24,no,1,no,1,4,
jk266.2,NaVO3,0.129,SeO2,0.6619,pip,0.0879,Na2C2O4,0.1074,water,6.0227,90,24,no,1,no,1,3,
jk266.3,NaVO3,0.1541,SeO2,0.6928,pip,0.0985,Na2C2O4,0.1148,water,6.0731,90,24,no,1,no,1,3,
jk266.4,NaVO3,0.1851,SeO2,0.763,pip,0.0901,Na2C2O4,0.1231,water,6.2032,90,24,no,1,no,1,3,
jk266.5,NaVO3,0.2112,SeO2,0.6905,pip,0.0883,Na2C2O4,0.117,water,6.0487,90,24,no,1,no,1,3,
jk266.6,NaVO3,0.2482,SeO2,0.7202,pip,0.1218,Na2C2O4,0.1017,water,6.1309,90,24,no,1,no,1,4,
jk266.7,NaVO3,0.3085,SeO2,0.6636,pip,0.085,Na2C2O4,0.1142,water,6.0996,90,24,no,1,no,1,4,
jk266.8,NaVO3,0.3688,SeO2,0.6599,pip,0.0905,Na2C2O4,0.1026,water,6.1068,90,24,no,1,no,1,4,
jk266.9,NaVO3,0.1253,SeO2,0.4472,pip,0.0866,Na2C2O4,0.1072,water,6.0655,90,24,no,1,no,1,4,
jk266.10,NaVO3,0.1212,SeO2,0.6639,pip,0.1075,Na2C2O4,0.1083,water,6.0373,90,24,no,1,no,1,3,
jk266.11,NaVO3,0.123,SeO2,0.906,pip,0.0862,Na2C2O4,0.1077,water,6.0656,90,24,no,1,no,1,4,
jk266.12,NaVO3,0.1236,SeO2,1.1308,pip,0.1054,Na2C2O4,0.105,water,6.043,90,24,no,1,no,1,3,
jk266.13,NaVO3,0.241,SeO2,0.4462,pip,0.0963,Na2C2O4,0.1043,water,6.1104,90,24,no,1,no,2,3,
jk266.14,NaVO3,0.2531,SeO2,0.6724,pip,0.0972,Na2C2O4,0.1119,water,6.0578,90,24,no,1,no,1,4,
jk266.15,NaVO3,0.2519,SeO2,0.8843,pip,0.1043,Na2C2O4,0.1063,water,6.0451,90,24,no,1,no,1,3,
jk266.16,NaVO3,0.2511,SeO2,1.1023,pip,0.0857,Na2C2O4,0.115,water,6.1075,90,24,no,1,no,1,4,
jk267.1,NaVO3,0.1222,SeO2,1.0176,dmeed,0.1277,Na2C2O4,0.1405,water,6.2955,90,24,no,1,no,1,4,
jk267.2,NaVO3,0.1246,SeO2,0.8839,dmeed,0.1206,Na2C2O4,0.1362,water,6.3013,90,24,no,1,no,1,3,
jk267.3,NaVO3,0.1257,SeO2,0.9315,"1,2-dap",0.092,Na2C2O4,0.1405,water,6.0305,90,24,no,1,no,2,3,
jk267.4,NaVO3,0.123,SeO2,0.8918,"1,2-dap",0.0741,Na2C2O4,0.1426,water,6.0952,90,24,no,1,no,1,3,
jk267.5,NaVO3,0.1227,SeO2,0.8874,R-2-mpip,0.1052,Na2C2O4,0.1452,water,6.0052,90,24,no,1,no,2,3,
jk267.6,NaVO3,0.125,SeO2,0.8868,R-2-mpip,0.1062,Na2C2O4,0.1353,water,6.3689,90,24,no,1,no,2,3,
jk267.7,NaVO3,0.1232,SeO2,0.8943,S-2-mpip,0.1346,Na2C2O4,0.1384,water,6.0342,90,24,no,1,no,2,3,
jk267.8,NaVO3,0.1279,SeO2,0.9272,S-2-mpip,0.1056,Na2C2O4,0.1393,water,6,90,24,no,1,no,2,3,
jk270.1,NaVO3,0.1207,SeO2,1.1094,dmeed,0.1049,Na2C2O4,0.135,water,6.0212,90,24,no,2,no,2,4,
jk270.2,NaVO3,0.1212,SeO2,1.1146,1-mpip,0.1064,Na2C2O4,0.1354,water,6.0395,90,24,no,2,no,2,4,
jk270.3,NaVO3,0.127,SeO2,1.1265,R-2-mpip,0.1012,Na2C2O4,0.1386,water,6.1186,90,24,no,2,no,2,1,
jk270.4,NaVO3,0.1239,SeO2,1.1013,R-2-mpip,0.1996,Na2C2O4,0.1459,water,6.0065,90,24,no,2,no,2,1,
jk270.5,NaVO3,0.1271,SeO2,1.1027,S-2-mpip,0.0959,Na2C2O4,0.1339,water,6.1918,90,24,no,2,no,2,4,
jk270.6,NaVO3,0.1231,SeO2,1.171,S-2-mpip,0.1155,Na2C2O4,0.1409,water,6.0654,90,24,no,2,no,2,1,
jk270.7,NaVO3,0.1252,SeO2,1.1266,dmed,0.1112,Na2C2O4,0.1376,water,6.0846,90,24,no,2,no,2,4,
jk270.8,NaVO3,0.1218,SeO2,1.1096,"1,4-dmpip",0.1133,Na2C2O4,0.1404,water,6.1214,90,24,no,2,no,2,4,
jk270.9,NaVO3,0.1224,SeO2,1.1049,dmed,0.094,Na2C2O4,0.143,water,6.0373,90,24,no,2,no,0,0,
jk270.10,NaVO3,0.1209,SeO2,1.1091,tmed,0.116,Na2C2O4,0.151,water,6.0011,90,24,no,2,no,0,0,
jk272.1,NH4VO3,0.0556,SeO2,0.6708,pip,0.0925,malH2,0.1035,water,6.5007,75,48,no,1,no,1,3,
jk272.2,NH4VO3,0.1157,SeO2,0.6689,pip,0.0899,malH2,0.1125,water,6.1442,75,48,no,1,no,1,3,
jk272.3,NH4VO3,0.1783,SeO2,0.6639,pip,0.0933,malH2,0.1064,water,6.1209,75,48,no,1,no,1,3,
jk272.4,NH4VO3,0.2358,SeO2,0.6693,pip,0.0916,malH2,0.1065,water,6.0216,75,48,no,1,no,1,3,
jk272.5,NH4VO3,0.3161,SeO2,0.6635,pip,0.0963,malH2,0.1126,water,6.0135,75,48,no,1,no,1,3,
jk272.6,VOSO4,0.09,SeO2,0.6857,pip,0.0834,malH2,0.1172,water,6.2225,75,48,no,1,no,1,3,
jk272.7,VOSO4,0.1655,SeO2,0.6648,pip,0.1004,malH2,0.1089,water,6.3873,75,48,no,1,no,1,3,
jk272.8,VOSO4,0.2397,SeO2,0.7067,pip,0.091,malH2,0.1188,water,6.2396,75,48,no,1,no,1,3,
jk272.9,VOSO4,0.3334,SeO2,0.676,pip,0.0985,malH2,0.1151,water,6.2495,75,48,no,1,no,1,4,
jk272.10,VOSO4,0.4467,SeO2,0.7883,pip,0.099,malH2,0.1098,water,6.4209,75,48,no,1,no,1,4,
jk272.11,KVO3,0.0647,SeO2,0.6624,pip,0.0852,malH2,0.1052,water,6.0986,75,48,no,1,no,1,3,
jk272.12,KVO3,0.1341,SeO2,0.6737,pip,0.1024,malH2,0.1025,water,6.2105,75,48,no,1,no,1,3,
jk272.13,KVO3,0.2019,SeO2,0.679,pip,0.0978,malH2,0.1106,water,6.0445,75,48,no,1,no,1,3,
jk272.14,KVO3,0.2779,SeO2,0.6889,pip,0.1006,malH2,0.1054,water,6.1597,75,48,no,1,no,1,3,
jk272.15,KVO3,0.3485,SeO2,0.718,pip,0.0837,malH2,0.1025,water,6.1705,75,48,no,1,no,1,3,
jk275.1,NaVO3,0.1325,SeO2,0.8941,pip,0.0967,malH2,0.0332,water,9.2561,60,84,yes,1,no,1,4,
jk275.2,NaVO3,0.1337,SeO2,0.9725,pip,0.1337,malH2,0.0633,water,9.2398,60,84,yes,1,no,1,3,
jk275.3,NaVO3,0.1225,SeO2,0.7673,pip,0.0909,malH2,0.0869,water,9.3516,60,84,yes,1,no,1,3,
jk275.4,NaVO3,0.1234,SeO2,0.7067,pip,0.0835,malH2,0.1282,water,9.0776,60,84,yes,1,no,1,3,
jk275.5,NaVO3,0.1238,SeO2,0.7263,pip,0.0998,malH2,0.1525,water,9.0457,60,84,yes,1,no,1,3,
jk275.6,NaVO3,0.1249,SeO2,0.7266,pip,0.0902,malH2,0.172,water,9.5998,60,84,yes,1,no,2,3,
jk276.1,VOSO4,0.4445,SeO2,0.6798,pip,0.0885,malH2,0.1066,water,6.0211,75,60,no,0,no,1,4,
jk276.2,VOSO4,0.4894,SeO2,0.6969,pip,0.1076,malH2,0.1091,water,6.0453,75,60,no,0,no,1,3,
jk276.3,VOSO4,0.5561,SeO2,0.6988,pip,0.0987,malH2,0.1068,water,6.0953,75,60,no,0,no,1,4,
jk276.4,VOSO4,0.586,SeO2,0.6781,pip,0.0989,malH2,0.1077,water,6.1176,75,60,no,0,no,1,4,
jk276.5,VOSO4,0.3243,SeO2,0.4688,pip,0.0943,malH2,0.1302,water,6.1309,75,60,no,0,no,1,3,
jk276.6,VOSO4,0.3144,SeO2,0.7307,pip,0.0922,malH2,0.1129,water,6.1451,75,60,no,0,no,1,3,
jk276.7,VOSO4,0.3224,SeO2,0.9055,pip,0.0879,malH2,0.1101,water,6.0926,75,60,no,0,no,1,3,
jk276.8,VOSO4,0.3134,SeO2,1.1294,pip,0.1033,malH2,0.1481,water,6.1311,75,60,no,0,no,1,3,
jk276.9,VOSO4,0.4594,SeO2,0.673,2-mpip,0.1005,malH2,0.1028,water,6.0213,75,60,no,0,no,1,3,
jk276.10,VOSO4,0.4982,SeO2,0.6685,2-mpip,0.1079,malH2,0.113,water,6.0185,75,60,no,0,no,1,3,
jk276.11,VOSO4,0.5388,SeO2,0.6718,2-mpip,0.095,malH2,0.1067,water,6.0328,75,60,no,0,no,2,3,
jk276.12,VOSO4,0.5801,SeO2,0.6674,2-mpip,0.134,malH2,0.1068,water,6.022,75,60,no,0,no,2,3,
jk276.13,VOSO4,0.328,SeO2,0.4444,2-mpip,0.0945,malH2,0.1105,water,6.1387,75,60,no,0,no,1,3,
jk276.14,VOSO4,0.3167,SeO2,0.6984,2-mpip,0.1051,malH2,0.1024,water,6.0968,75,60,no,0,no,1,3,
jk276.15,VOSO4,0.3389,SeO2,0.9088,2-mpip,0.1009,malH2,0.1085,water,6.0708,75,60,no,0,no,1,3,
jk276.16,VOSO4,0.3266,SeO2,1.1038,2-mpip,0.1141,malH2,0.1057,water,6.0569,75,60,no,0,no,1,3,
jk280.1,VOSO4,0.3429,SeO2,0.8871,pip,0.0881,Na2mal,0.1634,water,3.1381,90,24,no,1,no,1,3,
jk280.2,VOSO4,0.3316,SeO2,0.897,pip,0.0928,Na2mal,0.1609,water,4.0201,90,24,no,1,no,2,3,
jk280.3,VOSO4,0.3291,SeO2,0.8997,pip,0.1023,Na2mal,0.201,water,5.0205,90,24,no,1,no,1,3,
jk280.4,VOSO4,0.3299,SeO2,0.8816,pip,0.0973,Na2mal,0.173,water,6.0518,90,24,no,1,no,1,3,
jk280.5,VOSO4,0.341,SeO2,0.8844,pip,0.087,malH2,0.1096,water,3.0287,90,24,no,0,no,1,3,
jk280.6,VOSO4,0.3027,SeO2,0.9199,pip,0.1072,malH2,0.1152,water,4.1792,90,24,no,0,no,2,3,
jk280.7,VOSO4,0.3326,SeO2,0.9379,pip,0.0997,malH2,0.1121,water,5.0389,90,24,no,0,no,2,3,
jk280.8,VOSO4,0.3125,SeO2,0.8922,pip,0.1338,malH2,0.137,water,6.0638,90,24,no,0,no,2,3,
jk280.9,VOSO4,0.3233,SeO2,0.897,2-mpip,0.0922,Na2mal,0.1647,water,3.0434,90,24,no,1,no,2,3,
jk280.10,VOSO4,0.3194,SeO2,0.8889,2-mpip,0.0952,Na2mal,0.1649,water,4.1138,90,24,no,1,no,2,3,
jk280.11,VOSO4,0.3342,SeO2,0.882,2-mpip,0.1007,Na2mal,0.1679,water,5.2575,90,24,no,1,no,1,3,
jk280.12,VOSO4,0.3186,SeO2,0.9774,2-mpip,0.1798,Na2mal,0.1677,water,6.0682,90,24,no,1,no,1,3,
jk280.13,VOSO4,0.3101,SeO2,0.9779,2-mpip,0.146,malH2,0.107,water,3.0246,90,24,no,0,no,1,3,
jk280.14,VOSO4,0.3246,SeO2,0.9366,2-mpip,0.1486,malH2,0.1197,water,4.0486,90,24,no,0,no,2,3,
jk280.15,VOSO4,0.3339,SeO2,0.9645,2-mpip,0.1261,malH2,0.1164,water,5.0271,90,24,no,0,no,1,4,
jk280.16,VOSO4,0.3376,SeO2,0.9045,2-mpip,0.1154,malH2,0.1146,water,6.0587,90,24,no,0,no,2,3,
jk283.1,NaVO3,0.1259,SeO2,1.1357,2-mpip,0.1,Na2C2O4,0.1374,water,6.63828,90,24,no,2,no,2,4,
jk283.2,NaVO3,0.1235,SeO2,1.0263,R-2-mpip,0.1057,Na2C2O4,0.1367,water,6.5393,90,24,no,1,no,1,4,
jk283.3,NaVO3,0.1253,SeO2,0.9072,S-2-mpip,0.1188,Na2C2O4,0.1436,water,6.0726,90,24,no,1,no,2,4,
jk284.1,NaVO3,0.1322,SeO2,0.8859,pip,0.0975,squH2,0.1161,water,6.0045,90,24,no,1,no,1,3,
jk284.2,NaVO3,0.1215,SeO2,0.8984,2-mpip,0.1449,squH2,0.1298,water,6.0607,90,24,no,1,no,1,3,
jk284.3,NaVO3,0.1216,SeO2,0.8999,"2,5-dmpip",0.1168,squH2,0.1169,water,6.0623,90,24,no,1,no,1,3,
jk284.4,NaVO3,0.1229,SeO2,0.9032,"1,4-dmpip",0.1178,squH2,0.1139,water,6.0353,90,24,no,1,no,1,3,
jk284.5,NaVO3,0.1219,SeO2,0.8927,en,0.0885,squH2,0.1216,water,6.0665,90,24,no,1,no,1,3,
jk284.6,NaVO3,0.1223,SeO2,0.8829,dmed,0.0831,squH2,0.1176,water,6.042,90,24,no,1,no,1,3,
jk284.7,NaVO3,0.1232,SeO2,0.8961,tmed,0.1224,squH2,0.1165,water,6.0102,90,24,no,1,no,1,3,
jk284.8,NaVO3,0.1299,SeO2,0.8708,dabco,0.1367,squH2,0.1108,water,6.0674,90,24,no,1,no,1,3,
jk284.9,NaVO3,0.1243,SeO2,0.8858,deta,0.1151,squH2,0.1151,water,6.0643,90,24,no,1,no,2,3,
jk284.10,NaVO3,0.1215,SeO2,0.8842,deed,0.0873,squH2,0.1162,water,6.0807,90,24,no,1,no,1,3,
jk284.11,NaVO3,0.1235,SeO2,0.9165,teta,0.1691,squH2,0.1231,water,6.0522,90,24,no,1,no,1,3,
jk284.12,NaVO3,0.1243,SeO2,0.9065,"2,6-dmpip",0.1145,squH2,0.1151,water,6.1706,90,24,no,1,no,1,3,
jk284.13,NaVO3,0.1204,SeO2,0.9148,bapp,0.212,squH2,0.1133,water,6.0825,90,24,no,1,no,2,3,
jk284.14,NaVO3,0.1266,SeO2,0.9191,tren,0.1465,squH2,0.1116,water,6.0063,90,24,no,1,no,1,3,
jk284.15,NaVO3,0.1212,SeO2,0.9028,3-apyrhHCl,0.1549,squH2,0.1154,water,6.091,90,24,no,1,no,1,3,
jk287.1,VOSO4,0.1694,SeO2,0.8884,pip,0.0992,squH2,0.1119,water,6.0994,90,24,no,1,no,1,4,
jk287.2,VOSO4,0.1639,SeO2,1.0788,pip,0.0922,squH2,0.1188,water,6.0592,90,24,no,1,no,1,4,
jk287.3,VOSO4,0.1605,SeO2,1.805,pip,0.0907,squH2,0.1158,water,6.5705,90,24,no,1,no,1,4,
jk287.4,VOSO4,0.1221,SeO2,0.8984,pip,0.0893,squH2,0.1188,water,6.0768,90,24,no,1,no,1,3,
jk287.5,VOSO4,0.1221,SeO2,1.0833,pip,0.1133,squH2,0.1173,water,6.0743,90,24,no,1,no,1,4,
jk287.6,VOSO4,0.1224,SeO2,1.3465,pip,0.0902,squH2,0.125,water,6.2027,90,24,no,1,no,2,4,
jk287.7,VOSO4,0.1712,SeO2,0.9497,2-mpip,0.1007,squH2,0.1134,water,6.0467,90,24,no,1,no,2,3,
jk287.8,VOSO4,0.1735,SeO2,1.0951,2-mpip,0.1119,squH2,0.1194,water,6.0453,90,24,no,1,no,2,3,
jk287.9,VOSO4,0.172,SeO2,1.4078,2-mpip,0.109,squH2,0.1192,water,6.0958,90,24,no,1,no,2,3,
jk287.10,NaVO3,0.1291,SeO2,0.8739,2-mpip,0.1223,squH2,0.1361,water,6.0318,90,24,no,1,no,1,4,
jk287.11,NaVO3,0.1202,SeO2,1.1201,2-mpip,0.1118,squH2,0.1224,water,6.0659,90,24,no,1,no,1,4,
jk287.12,NaVO3,0.1211,SeO2,1.3744,2-mpip,0.1326,squH2,0.1156,water,6.1042,90,24,no,1,no,1,4,
jk287.13,NaVO3,0.1702,SeO2,0.9405,en,0.0784,squH2,0.1103,water,6.0685,90,24,no,1,no,1,3,
jk287.14,NaVO3,0.1792,SeO2,1.1458,en,0.0684,squH2,0.1177,water,6.2057,90,24,no,1,no,1,3,
jk287.15,NaVO3,0.1748,SeO2,1.3461,en,0.1114,squH2,0.1098,water,6.2029,90,24,no,1,no,1,3,
jk290.1,VOSO4,0.0817,SeO2,0.8916,pip,0.0824,squH2,0.1344,water,6.2706,75,24,no,1,no,1,3,
jk290.2,VOSO4,0.163,SeO2,0.8989,pip,0.0967,squH2,0.1141,water,6.0662,75,24,no,1,no,2,3,
jk290.3,VOSO4,0.24,SeO2,0.899,pip,0.0971,squH2,0.1323,water,6.0431,75,24,no,1,no,1,3,
jk290.4,VOSO4,0.3129,SeO2,0.8759,pip,0.0847,squH2,0.1119,water,6.1492,75,24,no,1,no,2,3,
jk290.5,NaVO3,0.076,SeO2,1.3141,pip,0.101,squH2,0.1114,water,6.2043,75,24,no,1,no,1,3,
jk290.6,NaVO3,0.1256,SeO2,1.3445,pip,0.0922,squH2,0.1144,water,6.738,75,24,no,1,no,1,3,
jk290.7,NaVO3,0.1584,SeO2,1.3691,pip,0.1029,squH2,0.1125,water,6.0016,75,24,no,1,no,1,3,
jk290.8,NaVO3,0.1843,SeO2,1.4464,pip,0.0997,squH2,0.1248,water,6.4067,75,24,no,1,no,1,3,
jk290.9,VOSO4,0.1614,SeO2,0.8883,pip,0.087,squH2,0.0266,water,6.0538,75,24,no,1,no,2,3,
jk290.10,VOSO4,0.1634,SeO2,0.879,pip,0.0979,squH2,0.0524,water,6.1528,75,24,no,1,no,2,3,
jk290.11,VOSO4,0.1724,SeO2,0.9096,pip,0.1005,squH2,0.1149,water,6.1071,75,24,no,1,no,1,4,
jk290.12,VOSO4,0.1753,SeO2,0.8743,pip,0.097,squH2,0.1721,water,6.0692,75,24,no,1,no,1,3,
jk290.13,NaVO3,0.0618,SeO2,1.1708,2-mpip,0.1042,squH2,0.1097,water,6.0343,75,24,no,1,no,2,3,
jk290.14,NaVO3,0.1296,SeO2,1.1194,2-mpip,0.1144,squH2,0.1168,water,6.1382,75,24,no,1,no,1,3,
jk290.15,NaVO3,0.1627,SeO2,1.1158,2-mpip,0.1054,squH2,0.119,water,6.08,75,24,no,1,no,1,3,
jk290.16,NaVO3,0.1857,SeO2,1.116,2-mpip,0.1282,squH2,0.1354,water,6.2516,75,24,no,1,no,1,3,
jk292.1,VOSO4,0.1717,SeO2,0.8849,pip,0.0891,squH2,0.1198,water,6.1002,90,24,no,1,no,2,3,
jk292.2,VOSO4,0.179,SeO2,0.9241,pip,0.1381,squH2,0.1427,water,6.058,90,24,no,2,no,1,3,
jk292.3,VOSO4,0.1683,SeO2,0.8825,pip,0.0914,squH2,0.1264,water,6.0552,90,24,no,3,no,2,3,
jk292.4,VOSO4,0.1746,SeO2,0.9918,pip,0.0907,squH2,0.1152,water,6.0776,90,24,no,4,no,2,3,
jk292.5,NaVO3,0.1266,SeO2,1.1089,pip,0.0842,squH2,0.1131,water,6.2698,90,24,no,1,no,1,3,
jk292.6,NaVO3,0.1272,SeO2,1.1179,pip,0.1076,squH2,0.1134,water,6.0069,90,24,no,2,no,1,3,
jk292.7,NaVO3,0.1216,SeO2,1.1072,pip,0.0862,squH2,0.115,water,6.0034,90,24,no,3,no,1,3,
jk292.8,NaVO3,0.1223,SeO2,1.1296,pip,0.0958,squH2,0.1257,water,6.0251,90,24,no,4,no,2,3,
jk292.9,NaVO3,0.1267,SeO2,1.127,2-mpip,0.1059,squH2,0.1196,water,6.2811,90,24,no,1,no,1,4,
jk292.10,NaVO3,0.1212,SeO2,1.1262,2-mpip,0.1493,squH2,0.1196,water,6.1017,90,24,no,2,no,1,4,
jk292.11,NaVO3,0.1313,SeO2,1.1563,2-mpip,0.1008,squH2,0.1194,water,6.0726,90,24,no,3,no,1,4,
jk292.12,NaVO3,0.1307,SeO2,1.2994,2-mpip,0.1175,squH2,0.1175,water,6.0691,90,24,no,4,no,1,4,
jk294.1,VOSO4,0.171,SeO2,0.9257,pip,0.0904,squH2,0.1159,water,9.2129,105,24,yes,1,no,1,4,
jk294.2,VOSO4,0.1744,SeO2,1.1318,pip,1.0978,squH2,0.1175,water,9.0578,105,24,yes,1,no,1,3,
jk294.3,NaVO3,0.1227,SeO2,0.9081,pip,0.0864,squH2,0.123,water,9.0773,105,24,yes,2,no,1,3,
jk294.4,NaVO3,0.1265,SeO2,1.134,pip,0.091,squH2,0.1212,water,9.0816,105,24,yes,2,no,1,3,
jk294.5,NaVO3,0.125,SeO2,0.9378,2-mpip,0.1273,squH2,0.1172,water,9.0575,105,24,yes,2,no,1,4,
jk294.6,NaVO3,0.1254,SeO2,1.2112,2-mpip,0.117,squH2,0.1224,water,9.005,105,24,yes,1,no,1,4,
jk296.1,NaVO3,0.1275,SeO2,1.1118,pip,0.0979,squH2,0.1183,water,6.0526,90,24,no,1,no,1,4,
jk296.2,NaVO3,0.1254,SeO2,1.3777,pip,0.0861,squH2,0.1138,water,6.0287,90,24,no,1,no,1,4,
jk296.3,NaVO3,0.1235,SeO2,1.114,2-mpip,0.1073,squH2,0.1135,water,6.007,90,24,no,1,no,1,4,
jk296.4,NaVO3,0.1243,SeO2,1.3489,2-mpip,0.123,squH2,0.1195,water,6.0015,90,24,no,1,no,1,4,
jk296.5,NaVO3,0.1266,SeO2,1.1682,en,0.0694,squH2,0.1169,water,6.3967,90,24,no,1,no,1,3,
jk296.6,NaVO3,0.1267,SeO2,1.3605,en,0.0715,squH2,0.1212,water,6.2746,90,24,no,1,no,2,3,
jk296.7,NH4VO3,0.128,SeO2,1.1272,pip,0.0978,squH2,0.1203,water,6.3707,90,24,no,1,no,1,4,
jk296.8,NH4VO3,0.1357,SeO2,1.4194,pip,0.1076,squH2,0.1136,water,6.0718,90,24,no,1,no,1,3,
jk296.9,NH4VO3,0.1116,SeO2,1.17,2-mpip,0.1026,squH2,0.1206,water,6.1904,90,24,no,1,no,1,3,
jk296.10,NH4VO3,0.1268,SeO2,1.38,2-mpip,0.1067,squH2,0.1198,water,6.2664,90,24,no,1,no,1,3,
jk296.11,NH4VO3,0.1108,SeO2,1.1484,en,0.0785,squH2,0.1118,water,6.2231,90,24,no,1,no,1,3,
jk296.12,NH4VO3,0.1156,SeO2,1.3412,en,0.0708,squH2,0.1255,water,6.2572,90,24,no,1,no,1,3,
jk296.13,NaVO3,0.1244,SeO2,0.5528,pip,0.1121,squH2,0.1153,water,6.3725,90,24,no,2,no,2,3,
jk296.14,NaVO3,0.1216,SeO2,0.3608,pip,0.0884,squH2,0.1146,water,6.0212,90,24,no,2,no,2,3,
jk296.15,NaVO3,0.1302,SeO2,0.4368,2-mpip,0.1573,squH2,0.1272,water,6.2191,90,24,no,2,no,2,3,
jk296.16,NaVO3,0.1257,SeO2,0.2348,2-mpip,0.0974,squH2,0.1187,water,6.0305,90,24,no,2,no,2,3,
jk296.17,NaVO3,0.1206,SeO2,0.4537,en,0.07,squH2,0.1138,water,6.0413,90,24,no,2,no,2,3,
jk296.18,NaVO3,0.1228,SeO2,0.2399,en,0.0896,squH2,0.1242,water,6.1445,90,24,no,2,no,2,3,
jk2100.1,NaVO3,0.1239,SeO2,0.3367,pip,0.0956,Na2C2O4,0.136,water,6.1387,90,24,no,2,no,1,4,
jk2100.2,NaVO3,0.1259,SeO2,0.2737,pip,0.0936,Na2C2O4,0.1416,water,6.0787,90,24,no,2,no,1,4,
jk2100.3,NaVO3,0.128,SeO2,0.1108,pip,0.0881,Na2C2O4,0.141,water,6.075,90,24,no,2,no,1,4,
jk2100.4,NaVO3,0.1291,SeO2,0.345,2-mpip,0.1106,Na2C2O4,0.1386,water,6.0856,90,24,no,2,no,2,3,
jk2100.5,NaVO3,0.1344,SeO2,0.2107,2-mpip,-1,Na2C2O4,0.1435,water,6.0755,90,24,no,2,no,2,3,
jk2100.6,NaVO3,0.1367,SeO2,0.1341,2-mpip,0.1179,Na2C2O4,0.1376,water,6.2309,90,24,no,2,no,1,3,
jk2100.7,NaVO3,0.1276,SeO2,0.3332,"2,5-dmpip",0.1341,Na2C2O4,0.1319,water,6.0989,90,24,no,2,no,2,4,
jk2100.8,NaVO3,0.1285,SeO2,0.2169,"2,5-dmpip",0.1167,Na2C2O4,0.1397,water,6.0482,90,24,no,2,no,2,4,
jk2100.9,NaVO3,0.125,SeO2,0.107,"2,5-dmpip",0.1301,Na2C2O4,0.1405,water,6.2309,90,24,no,2,no,2,4,
jk2100.10,NaVO3,0.1284,SeO2,0.3252,dmed,0.0816,Na2C2O4,0.1434,water,6.3945,90,24,no,2,no,2,4,
jk2100.11,NaVO3,0.1282,SeO2,0.2341,dmed,0.0845,Na2C2O4,0.1361,water,6.0339,90,24,no,2,no,2,4,
jk2100.12,NaVO3,0.1207,SeO2,0.1198,dmed,0.0826,Na2C2O4,0.1332,water,6.0222,90,24,no,2,no,2,4,
jk2100.13,NaVO3,0.1237,SeO2,1.6073,pip,0.089,squH2,0.1153,water,6.1223,90,24,no,1,no,1,3,
jk2100.14,NaVO3,0.1249,SeO2,2.1865,pip,0.1036,squH2,0.1198,water,6.2686,90,24,no,1,no,1,3,
jk2100.15,NaVO3,0.1263,SeO2,1.6335,2-mpip,0.1021,squH2,0.1148,water,6.216,90,24,no,1,no,1,4,
jk2102.1,NaVO3,0.1209,SeO2,0.4825,dmed,0.0922,squH2,0.1167,water,6.1982,90,24,no,2,no,2,3,
jk2102.2,NaVO3,0.1214,SeO2,0.6807,dmed,0.0925,squH2,0.1191,water,6.0287,90,24,no,2,no,1,3,
jk2102.3,NaVO3,0.125,SeO2,1.138,dmed,0.0961,squH2,0.1131,water,6.1178,90,24,no,1,no,1,3,
jk2102.4,NaVO3,0.1308,SeO2,0.4553,tmed,0.1164,squH2,0.1131,water,6.0872,90,24,no,2,no,2,3,
jk2102.5,NaVO3,0.1255,SeO2,0.6809,tmed,0.1198,squH2,0.1196,water,6.0773,90,24,no,2,no,2,3,
jk2102.6,NaVO3,0.124,SeO2,1.1101,tmed,0.1136,squH2,0.1136,water,6.0664,90,24,no,1,no,2,3,
jk2102.7,NaVO3,0.1244,SeO2,0.4705,deta,0.1031,squH2,0.1238,water,6.2176,90,24,no,0,no,1,3,
jk2102.8,NaVO3,0.1273,SeO2,0.6617,deta,0.1047,squH2,0.1122,water,6.0371,90,24,no,0,no,1,3,
jk2102.9,NaVO3,0.125,SeO2,1.0991,deta,0.1255,squH2,0.1134,water,6.0973,90,24,no,0,no,1,3,
jk2102.10,NaVO3,0.1264,SeO2,0.4424,"1,4-dmpip",0.119,squH2,0.1146,water,6.2547,90,24,no,0,no,1,3,
jk2102.11,NaVO3,0.1244,SeO2,0.6754,"1,4-dmpip",0.1159,squH2,0.1172,water,6.0688,90,24,no,1,no,2,3,
jk2102.12,NaVO3,0.1253,SeO2,1.1736,"1,4-dmpip",0.114,squH2,0.1163,water,6.5138,90,24,no,1,no,1,3,
jk2102.13,NaVO3,0.1242,SeO2,1.1227,2-mpip,0.1109,squH2,0.1133,water,6.4491,90,24,no,1,no,1,4,
jk2102.14,NaVO3,0.1227,SeO2,1.1108,2-mpip,0.1536,squH2,0.1155,water,6.0643,90,24,no,1,no,1,4,
jk2102.15,NaVO3,0.1304,SeO2,1.109,2-mpip,0.2131,squH2,0.1143,water,6.058,90,24,no,1,no,1,4,
jk2104.1,NaVO3,0.1249,SeO2,1.1135,pip,0.0903,squH2,0.12,water,6.3131,90,48,no,2,no,1,3,
jk2104.2,NaVO3,0.1249,SeO2,1.1029,pip,0.1441,squH2,0.1207,water,6.0176,90,48,no,2,no,1,3,
jk2104.3,NaVO3,0.1234,SeO2,1.1128,pip,0.1826,squH2,0.1154,water,6.0615,90,48,no,2,no,1,4,
jk2104.4,NaVO3,0.1238,SeO2,1.1084,pip,0.2273,squH2,0.1147,water,6.0064,90,48,no,2,no,1,4,
jk2104.5,NaVO3,0.124,SeO2,1.1319,pip,0.2721,squH2,0.1122,water,6.0305,90,48,no,2,no,1,4,
jk2104.6,NaVO3,0.1238,SeO2,1.1073,2-mpip,0.1079,squH2,0.1161,water,6.033,90,48,no,1,no,1,4,
jk2104.7,NaVO3,0.1296,SeO2,1.1458,2-mpip,0.1546,squH2,0.125,water,6.0488,90,48,no,2,no,1,4,
jk2104.8,NaVO3,0.1307,SeO2,1.199,2-mpip,0.2091,squH2,0.114,water,6.1096,90,48,no,2,no,1,4,
jk2104.9,NaVO3,0.1221,SeO2,1.169,2-mpip,0.3166,squH2,0.1147,water,6.0385,90,48,no,2,no,1,4,
jk2104.10,NaVO3,0.1227,SeO2,1.1086,2-mpip,0.2518,squH2,0.1121,water,6.2312,90,48,no,2,no,1,4,
jk2105.1,NaVO3,0.1252,SeO2,1.1215,pip,0.0863,squH2,0.1208,water,6.0387,105,48,no,2,no,0,0,
jk2105.2,NaVO3,0.1264,SeO2,1.1118,pip,0.1413,squH2,0.111,water,6.0007,105,48,no,2,no,0,0,
jk2105.3,NaVO3,0.1273,SeO2,1.1492,pip,0.1922,squH2,0.1123,water,6.429,105,48,no,2,no,0,0,
jk2105.4,NaVO3,0.1291,SeO2,1.1468,pip,0.2436,squH2,0.1155,water,6.0978,105,48,no,2,no,0,0,
jk2105.5,NaVO3,0.1242,SeO2,1.1416,pip,0.2778,squH2,0.118,water,6.0564,105,48,no,2,no,0,0,
jk2105.6,NaVO3,0.1209,SeO2,1.1394,2-mpip,0.1116,squH2,0.119,water,6.0035,105,48,no,2,no,0,0,
jk2105.7,NaVO3,0.1209,SeO2,1.1057,2-mpip,0.156,squH2,0.1133,water,6.0446,105,48,no,2,no,0,0,
jk2105.8,NaVO3,0.1287,SeO2,1.1214,2-mpip,0.2731,squH2,0.1169,water,6.0126,105,48,no,2,no,0,0,
jk2105.9,NaVO3,0.1222,SeO2,1.162,2-mpip,0.277,squH2,0.1147,water,6.0585,105,48,no,2,no,0,0,
jk2105.10,NaVO3,0.1227,SeO2,1.1351,2-mpip,0.3594,squH2,0.1174,water,6.0576,105,48,no,2,no,0,0,
jk2108.1,VOSO4,0.1612,SeO2,0.2362,2-mpip,0.299,squH2,0.3418,water,6.2982,65,72,no,1,no,2,3,
jk2108.2,VOSO4,0.1739,SeO2,0.4517,2-mpip,0.2329,squH2,0.3426,water,6.0759,65,72,no,1,no,2,3,
jk2108.3,VOSO4,0.1623,SeO2,0.6721,2-mpip,0.2921,squH2,0.3419,water,6.316,65,72,no,1,no,2,3,
jk2108.4,VOSO4,0.1759,SeO2,0.9066,2-mpip,0.2435,squH2,0.3469,water,6.0703,65,72,no,1,no,2,3,
jk2108.5,VOSO4,0.1693,SeO2,1.1005,2-mpip,0.252,squH2,0.3506,water,6.0036,65,72,no,1,no,2,3,
jk2110.1,VOSO4,0.1644,SeO2,0.9628,pip,0.1309,squH2,0.2206,water,6.2013,70,48,no,1,no,1,3,
jk2110.2,VOSO4,0.1656,SeO2,0.8886,pip,0.1981,squH2,0.342,water,6.0873,70,48,no,1,no,1,3,
jk2110.3,VOSO4,0.1613,SeO2,0.9184,pip,0.1792,squH2,0.4604,water,6.1028,70,48,no,1,no,1,4,
jk2110.4,VOSO4,0.1676,SeO2,0.9158,pip,0.1523,squH2,0.5772,water,6.0003,70,48,no,1,no,1,4,
jk2110.5,VOSO4,0.3337,SeO2,0.5917,pip,0.1377,squH2,0.2232,water,6.1356,70,48,no,1,no,1,3,
jk2110.6,VOSO4,0.3217,SeO2,1.10256,pip,0.1325,squH2,0.3404,water,6.0096,70,48,no,1,no,1,3,
jk2110.7,VOSO4,0.3207,SeO2,0.9342,pip,0.1442,squH2,0.4668,water,6.0801,70,48,no,1,no,1,4,
jk2110.8,VOSO4,0.3392,SeO2,0.9106,pip,0.1332,squH2,0.576,water,6.7326,70,48,no,1,no,1,4,
jk2110.9,VOSO4,0.1797,SeO2,0.88,2-mpip,0.1519,squH2,0.2703,water,6.1991,70,48,no,1,no,1,3,
jk2110.10,VOSO4,0.1757,SeO2,0.8856,2-mpip,0.1497,squH2,0.3459,water,6.0122,70,48,no,1,no,1,4,
jk2110.11,VOSO4,0.1703,SeO2,0.9159,2-mpip,0.151,squH2,0.4506,water,6.102,70,48,no,1,no,1,4,
jk2110.12,VOSO4,0.1708,SeO2,0.5977,2-mpip,0.1517,squH2,0.5762,water,6.1288,70,48,no,1,no,1,4,
jk2110.13,VOSO4,0.3321,SeO2,0.8868,2-mpip,0.152,squH2,0.2268,water,6.0582,70,48,no,1,no,1,3,
jk2110.14,VOSO4,0.3369,SeO2,0.889,2-mpip,0.1525,squH2,0.3397,water,6.1066,70,48,no,1,no,2,3,
jk2110.15,VOSO4,0.3273,SeO2,0.8899,2-mpip,0.1696,squH2,0.4546,water,6.0453,70,48,no,1,no,1,3,
jk2110.16,VOSO4,0.3379,SeO2,0.8986,2-mpip,0.1486,squH2,0.582,water,6.1911,70,48,no,1,no,1,3,
jk2113.1,NaVO3,0.1249,SeO2,0.8854,teta,0.1456,Na2C2O4,0.1354,water,7.0126,90,24,no,1,no,2,4,
jk2113.2,NaVO3,0.1252,SeO2,0.8904,teta,0.1576,Na2C2O4,0.1524,water,6.0175,90,24,no,2,no,1,4,
jk2113.3,NaVO3,0.1216,SeO2,0.889,teta,0.1757,Na2C2O4,0.1324,water,6.0617,90,24,no,3,no,1,4,
jk2113.4,NaVO3,0.1283,SeO2,0.9292,teta,0.1709,Na2C2O4,0.1395,water,-1,90,24,no,4,no,1,4,
jk2113.5,NaVO3,0.1226,SeO2,0.9526,teta,0.1868,Na2C2O4,0.261,water,6.0643,90,24,no,1,no,1,4,
jk2113.6,NaVO3,0.1268,SeO2,1.0114,teta,0.179,Na2C2O4,0.2674,water,6.109,90,24,no,2,no,1,4,
jk2113.7,NaVO3,0.1234,SeO2,0.9196,teta,0.1602,Na2C2O4,0.2651,water,6.3383,90,24,no,3,no,1,4,
jk2113.8,NaVO3,0.1291,SeO2,1.0665,teta,0.2018,Na2C2O4,0.266,water,6.0139,90,24,no,4,no,1,4,
jk2113.9,NaVO3,0.1256,SeO2,0.2253,1-mpip,0.1043,Na2C2O4,0.1354,water,6.0771,90,24,no,1,no,1,4,
jk2113.10,NaVO3,0.1245,SeO2,0.1028,1-mpip,0.1053,Na2C2O4,0.1336,water,6.4233,90,24,no,1,no,1,3,
jk2113.11,NaVO3,0.1242,SeO2,0.0555,1-mpip,0.1016,Na2C2O4,0.1352,water,6.0613,90,24,no,1,no,2,3,
jk2113.12,NaVO3,0.1234,SeO2,0.0266,1-mpip,0.1,Na2C2O4,0.1364,water,6.0781,90,24,no,1,no,2,3,
jk2113.13,NaVO3,0.1216,SeO2,0.2415,"1,4-dmpip",0.1134,Na2C2O4,0.1464,water,6.0006,90,24,no,1,no,1,3,
jk2113.14,NaVO3,0.1261,SeO2,0.1061,"1,4-dmpip",0.1156,Na2C2O4,0.1337,water,6.0362,90,24,no,1,no,1,3,
jk2113.15,NaVO3,0.1216,SeO2,0.0663,"1,4-dmpip",0.1241,Na2C2O4,0.1397,water,6.0141,90,24,no,1,no,1,3,
jk2113.16,NaVO3,0.1289,SeO2,0.0282,"1,4-dmpip",0.1134,Na2C2O4,0.1421,water,6.0661,90,24,no,1,no,1,3,
jk2117.1,NaVO3,0.1208,SeO2,0.8898,teta,0.1415,Na2C2O4,0.1379,water,6.0495,90,24,no,1,no,2,3,
jk2117.2,NaVO3,0.1215,SeO2,0.89,teta,0.1926,Na2C2O4,0.157,water,6.1397,90,24,no,4,no,2,4,
jk2117.3,NaVO3,0.1327,SeO2,0.8898,"1,4-dmpip",0.1188,Na2C2O4,0.1347,water,6.104,90,24,no,4,no,2,4,
jk2117.4,NaVO3,0.1204,SeO2,0.888,1-mpip,0.1053,Na2C2O4,0.1342,water,6.0664,90,24,no,4,no,2,4,
jk2117.5,NaVO3,0.1232,SeO2,1.0119,deta,0.1213,Na2C2O4,0.1395,water,6.017,90,24,no,4,no,1,4,
jk2117.6,NaVO3,0.1273,SeO2,0.906,dmed,0.0803,Na2C2O4,0.1401,water,6.037,90,24,no,4,no,2,4,
jk2117.7,NaVO3,0.1206,SeO2,0.9055,tmed,0.111,Na2C2O4,0.1392,water,6.0957,90,24,no,4,no,2,3,
jk2117.8,NaVO3,0.1227,SeO2,0.8877,dmeed,0.1163,Na2C2O4,0.1327,water,6.1887,90,24,no,4,no,1,3,
jk2117.10,NaVO3,0.1258,SeO2,0.9077,pip,0.1047,Na2C2O4,0.1321,water,6.0552,90,24,no,4,no,2,4,
jk2117.11,NaVO3,0.1205,SeO2,0.9055,2-mpip,0.1165,Na2C2O4,0.1365,water,6.0574,90,24,no,4,no,2,1,
jk2117.12,NaVO3,0.1226,SeO2,0.9917,"2,5-dmpip",0.1013,Na2C2O4,0.1341,water,6.0136,90,24,no,4,no,2,4,
jk2117.13,NaVO3,0.1213,SeO2,1.1015,teta,0.1829,Na2C2O4,0.1325,water,6.0306,90,24,no,1,no,1,3,
jk2117.14,NaVO3,0.1213,SeO2,0.917,teta,0.202,Na2C2O4,0.1367,water,6.1352,90,24,no,2,no,1,3,
jk2117.15,NaVO3,0.1243,SeO2,0.9077,teta,0.1846,Na2C2O4,0.1404,water,6.064,90,24,no,4,no,1,3,
jk2117.9,NaVO3,-1,SeO2,-1,pyz,0.0858,Na2C2O4,-1,water,6.3582,90,24,no,4,no,2,4,
jk2120.1,NaVO3,0.1248,SeO2,0.6744,deta,0.1123,Na2C2O4,0.1329,water,6.0384,90,24,no,4,no,1,3,
jk2120.2,NaVO3,0.1223,SeO2,0.4602,deta,0.1041,Na2C2O4,0.1408,water,6.0632,90,24,no,4,no,1,3,
jk2120.3,NaVO3,0.1252,SeO2,0.2775,deta,0.1154,Na2C2O4,0.1547,water,6.1543,90,24,no,4,no,1,3,
jk2120.4,NaVO3,0.126,SeO2,0.738,"1,4-dmpip",0.1154,Na2C2O4,0.1458,water,6.1171,90,24,no,4,no,2,3,
jk2120.5,NaVO3,0.1235,SeO2,0.4522,"1,4-dmpip",0.116,Na2C2O4,0.1423,water,6.0792,90,24,no,4,no,2,3,
jk2120.6,NaVO3,0.1295,SeO2,0.228,"1,4-dmpip",0.1133,Na2C2O4,0.1327,water,6.0504,90,24,no,4,no,1,3,
jk2120.7,NaVO3,0.1245,SeO2,0.6681,tmed,0.1148,Na2C2O4,0.1324,water,6.1821,90,24,no,4,no,2,3,
jk2120.8,NaVO3,0.1235,SeO2,0.486,tmed,0.1124,Na2C2O4,0.1553,water,6.417,90,24,no,4,no,2,3,
jk2120.9,NaVO3,0.1209,SeO2,0.2181,tmed,0.1165,Na2C2O4,0.1347,water,6.0386,90,24,no,4,no,1,4,
jk2120.10,NaVO3,0.1346,SeO2,0.6655,bapp,0.2094,Na2C2O4,0.1401,water,6.14,90,24,no,4,no,2,3,
jk2120.11,NaVO3,0.1234,SeO2,0.4406,bapp,0.2054,Na2C2O4,0.136,water,6.1,90,24,no,4,no,2,3,
jk2120.12,NaVO3,0.1275,SeO2,0.2107,bapp,0.2203,Na2C2O4,0.1692,water,6.181,90,24,no,4,no,2,3,
jk2120.13,NaVO3,0.1276,SeO2,0.6904,tren,0.1526,Na2C2O4,0.136,water,6.1915,90,24,no,4,no,2,1,
jk2120.14,NaVO3,0.1254,SeO2,0.4618,tren,0.198,Na2C2O4,0.1386,water,6.017,90,24,no,4,no,2,3,
jk2120.15,NaVO3,0.1233,SeO2,0.2237,tren,0.1835,Na2C2O4,0.1381,water,6.0185,90,24,no,4,no,2,3,
jk2122.1,NaVO3,0.1213,SeO2,0.8966,tren,0.1436,Na2C2O4,0.1448,water,6.4106,90,48,no,1,no,1,4,
jk2122.2,NaVO3,0.1325,SeO2,0.912,?,0.1076,Na2C2O4,0.1366,water,6.0472,90,48,no,1,no,2,3,Can't read what this is
jk2122.3,NaVO3,0.1238,SeO2,0.906,?,0.1064,Na2C2O4,0.1351,water,6.139,90,48,no,2,no,1,4,
jk2122.4,NaVO3,0.1241,SeO2,0.9532,bapp,0.2077,Na2C2O4,0.1373,water,6.101,90,48,no,1,no,1,3,
