Repository: darkreactions/DRP

########################################################################
#############################__ChemML__#################################
########################################################################


###########################__SETTING UP__###############################
In order to create models, the following need to be installed:
-- Python (2.7)
-- RDkit (for Python)
-- Java
-- GraphViz ("neato" specifically)
-- Weka (3-7-9)
-- ChemAxon (JChem)

Additionally, the configuration file (default: config/config.json) must
	know the location of the .../weka.jar file and .../JChem/bin.

*Note that only Ubuntu 12+ and Weka-3-7-9 have been tested.

File: research/paul/EXAMPLE_INPUT/DR.csv (part 10 of 11)
Reaction number,Reactant 1 name,Reactant 1 mass (g),Reactant 2 name,Reactant 2 mass (g),Reactant 3 name,Reactant 3 mass (g),Reactant 4 name,Reactant 4 mass (g),Reactant 5 name,Reactant 5 mass (g),Temp (ºC),Time (h),Slow cool,pH (x = unknown),Leak,purity (0 = no data in notebook; 1 = multiphase; 2 = single phase),"outcome (0 = no data in notebook, 1 = no solid; 2 = noncrystalline/brown; 3 = powder/crystallites; 4 = large single crystals)",Notes
jk2122.5,NaVO3,0.1337,SeO2,0.8889,bapp,0.2079,Na2C2O4,0.1465,water,6.0505,90,48,no,2,no,1,3,
jk2122.6,NaVO3,0.1211,SeO2,0.8743,bapp,0.1993,Na2C2O4,0.1436,water,6.0179,90,48,no,4,no,1,3,
jk2122.7,NaVO3,0.1213,SeO2,0.9558,bapa,0.1321,Na2C2O4,0.1416,water,6.1386,90,48,no,1,no,2,4,
jk2122.8,NaVO3,0.1346,SeO2,0.8857,bapa,0.1586,Na2C2O4,0.1437,water,6.1489,90,48,no,1,no,2,4,
jk2122.9,NaVO3,0.1207,SeO2,0.8966,bapa,0.1424,Na2C2O4,0.1472,water,6.1295,90,48,no,4,no,2,4,
jk2122.10,NaVO3,0.124,SeO2,0.9824,peha,0.244,Na2C2O4,0.1324,water,6.045,90,48,no,1,no,1,3,
jk2122.11,NaVO3,0.1219,SeO2,0.8755,peha,0.2517,Na2C2O4,0.1338,water,6.0894,90,48,no,2,no,1,4,
jk2122.12,NaVO3,0.1267,SeO2,0.9127,peha,0.2357,Na2C2O4,0.1335,water,6.189,90,48,no,4,no,1,4,
jk2122.13,NaVO3,0.1241,SeO2,0.9004,tepa,0.1817,Na2C2O4,0.1343,water,6.1169,90,48,no,1,no,2,3,
jk2122.14,NaVO3,0.1247,SeO2,0.8936,tepa,0.211,Na2C2O4,0.1412,water,6.0203,90,48,no,2,no,2,3,
jk2122.15,NaVO3,0.1211,SeO2,0.894,tepa,0.1836,Na2C2O4,0.144,water,6.1085,90,48,no,4,no,2,3,
jk2124.1,NaVO3,0.1317,SeO2,0.8801,pip,0.0857,phtH2,0.1881,water,6.0243,90,24,no,2,no,2,3,
jk2124.2,NaVO3,0.1252,SeO2,0.8932,1-mpip,0.1059,phtH2,0.1609,water,6.3804,90,24,no,2,no,2,3,
jk2124.3,NaVO3,0.1213,SeO2,0.8844,"1,4-dmpip",0.1111,phtH2,0.1666,water,6.1,90,24,no,2,no,1,4,
jk2124.4,NaVO3,0.1269,SeO2,0.9428,"2,5-dmpip",0.1141,phtH2,0.1861,water,6.3753,90,24,no,2,no,2,3,
jk2124.5,NaVO3,0.1234,SeO2,0.8876,dmed,0.0806,phtH2,0.1974,water,6.0202,90,24,no,2,no,1,4,
jk2124.6,NaVO3,0.1248,SeO2,0.4682,tmed,0.1254,phtH2,0.1752,water,6.0823,90,24,no,2,no,1,4,
jk2124.7,NaVO3,0.1257,SeO2,0.8887,dmeed,0.1166,phtH2,0.1625,water,6.0004,90,24,no,2,no,2,3,
jk2124.8,NaVO3,0.1257,SeO2,1.2774,pip,0.0858,f-phtH2,0.1641,water,6.5637,90,24,no,2,no,1,4,
jk2124.9,NaVO3,0.1228,SeO2,0.9003,1-mpip,0.989,f-phtH2,0.1723,water,6.131,90,24,no,2,no,1,4,
jk2124.10,NaVO3,0.13,SeO2,0.8877,"1,4-dmpip",0.1096,f-phtH2,0.1646,water,6.1496,90,24,no,2,no,1,4,
jk2124.11,NaVO3,0.1293,SeO2,0.8809,"2,5-dmpip",0.1,f-phtH2,0.1771,water,6.0018,90,24,no,2,no,1,4,
jk2124.12,NaVO3,0.1205,SeO2,0.8896,dmed,0.0854,f-phtH2,0.1636,water,6.049,90,24,no,2,no,1,4,
jk2124.13,NaVO3,0.1246,SeO2,0.8873,tmed,0.1286,f-phtH2,0.1772,water,6.227,90,24,no,2,no,1,4,
jk2124.14,NaVO3,0.1223,SeO2,0.8834,dmeed,0.1156,f-phtH2,0.1677,water,6.0638,90,24,no,2,no,1,4,
jk2126.1,VoSO4,0.1649,SeO2,0.8857,pip,0.0967,phtH2,0.1693,water,9.2092,130,24,yes,1,yes,0,0,
jk2126.2,VoSO4,0.1682,SeO2,0.888,"2,5-dmpip",0.126,phtH2,0.1689,water,9.1828,130,24,yes,1,yes,0,0,
jk2126.3,VoSO4,0.1667,SeO2,0.8755,tmed,0.1157,phtH2,0.1783,water,9.1382,130,24,yes,1,no,0,0,
jk2126.4,VoSO4,0.1613,SeO2,0.898,pip,0.0962,f-phtH2,0.1774,water,9.0885,130,24,yes,1,no,0,0,
jk2126.5,VoSO4,0.1632,SeO2,0.8779,"2,5-dmpip",0.116,f-phtH2,0.1724,water,9.0217,130,24,yes,1,yes,0,0,
jk2126.6,VoSO4,0.1912,SeO2,0.8828,tmed,0.129,f-phtH2,0.174,water,9.2056,130,24,yes,1,yes,0,0,
jk2126.7,VoSO4,0.1747,SeO2,0.9693,pip,0.0893,i-phtH2,0.1675,water,9.1808,130,24,yes,1,no,1,4,
jk2126.8,VoSO4,0.1786,SeO2,0.9119,"2,5-dmpip",0.1156,i-phtH2,0.1824,water,9.1366,130,24,yes,1,no,0,0,
jk2126.9,VoSO4,0.1623,SeO2,0.8862,tmed,0.1186,i-phtH2,0.1923,water,9.2067,130,24,yes,1,no,0,0,
jk2128.1,NaVO3,0.1207,SeO2,0.877,pip,0.1073,bwH2,0.1348,water,6.1233,75,48,no,1,no,1,4,
jk2128.2,NaVO3,0.1303,SeO2,1.2227,"2,5-dmpip",0.1171,bwH2,0.1457,water,6.333,75,48,no,1,no,1,4,
jk2128.3,NaVO3,0.1237,SeO2,1.9791,"1,4-dmpip",0.115,bwH2,0.1373,water,6.1091,75,48,no,1,no,1,4,
jk2128.4,NaVO3,0.1231,SeO2,0.9051,tmed,0.1176,bwH2,0.1381,water,6.0475,75,48,no,1,no,1,4,
jk2128.5,NaVO3,0.1204,SeO2,0.9213,dmeed,0.1174,bwH2,0.1399,water,6.4752,75,48,no,1,no,1,4,
jk2128.6,NaVO3,0.1231,SeO2,0.8867,1-mpip,0.1086,bwH2,0.1805,water,6.0526,75,48,no,1,no,1,4,
jk2128.7,NaVO3,0.1282,SeO2,0.8917,deta,0.1114,bwH2,0.1402,water,6.4273,75,48,no,1,no,1,4,
jk2128.8,NaVO3,0.1227,SeO2,0.8848,pip,0.0905,Cl2bwH2,0.2313,water,6.0561,75,48,no,1,no,1,3,
jk2128.9,NaVO3,0.1258,SeO2,0.8861,"2,5-dmpip",0.1162,Cl2bwH2,0.2374,water,6.7627,75,48,no,1,no,1,3,
jk2128.10,NaVO3,0.1221,SeO2,0.8978,"1,4-dmpip",0.1142,Cl2bwH2,0.2332,water,6.3336,75,48,no,1,no,1,3,
jk2128.11,NaVO3,0.1211,SeO2,0.8837,tmed,0.1491,Cl2bwH2,0.1996,water,6.4,75,48,no,1,no,1,3,
jk2128.12,NaVO3,0.1201,SeO2,0.8923,dmeed,0.1315,Cl2bwH2,0.23,water,6.1643,75,48,no,1,no,1,3,
jk2128.13,NaVO3,0.1212,SeO2,0.8825,1-mpip,0.1137,Cl2bwH2,0.2046,water,6.0348,75,48,no,1,no,0,0,
jk2128.14,NaVO3,0.1246,SeO2,0.9043,deta,0.1529,Cl2bwH2,0.1994,water,6.2156,75,48,no,1,no,1,4,
jk2130.1,NaVO3,0.1212,SeO2,0.4607,pip,0.083,bwH2,0.1433,water,6.0952,90,48,no,1,no,1,3,
jk2130.2,NaVO3,0.1207,SeO2,0.7097,pip,0.081,bwH2,0.1425,water,6.3725,90,48,no,1,no,1,3,
jk2130.3,NaVO3,0.1329,SeO2,0.8985,pip,0.0971,bwH2,0.1372,water,6.416,90,48,no,1,no,1,4,
jk2130.4,NaVO3,0.125,SeO2,0.451,dmeed,0.1,bwH2,0.1429,water,6.281,90,48,no,1,no,1,3,
jk2130.5,NaVO3,0.1297,SeO2,0.693,dmeed,0.1194,bwH2,0.1457,water,6.0686,90,48,no,1,no,1,3,
jk2130.6,NaVO3,0.1223,SeO2,0.8895,dmeed,0.1144,bwH2,0.1395,water,6.296,90,48,no,1,no,1,3,The next trials have following amount of EtOH also (grams as usual)
jk2130.7,NaVO3,0.1319,SeO2,0.897,pip,0.0928,bwH2,0.1662,water,5.1832,90,48,no,1,no,2,3,1.1675
jk2130.8,NaVO3,0.1255,SeO2,0.8836,pip,0.0912,bwH2,0.1421,water,4.0318,90,48,no,1,no,2,3,2.0088
jk2130.9,NaVO3,0.1246,SeO2,0.8902,pip,0.0831,bwH2,0.1432,water,3.4426,90,48,no,1,no,1,3,3
jk2130.10,NaVO3,0.1259,SeO2,0.8826,dmeed,0.1259,bwH2,0.1376,water,5.179,90,48,no,1,no,2,3,1.0345
jk2130.11,NaVO3,0.1301,SeO2,0.902,dmeed,0.112,bwH2,0.1495,water,4.0218,90,48,no,1,no,1,3,2.007
jk2130.12,NaVO3,0.1236,SeO2,0.8836,dmeed,0.119,bwH2,0.1377,water,3.4428,90,48,no,1,no,0,0,3.0293
jk2132.1,NaVO3,0.0639,SeO2,0.8866,pip,0.0892,bwH2,0.0752,water,6.249,90,24,no,1,no,1,3,
jk2132.2,NaVO3,0.1252,SeO2,0.9023,pip,0.0824,bwH2,0.0756,water,6.2986,90,24,no,1,no,1,4,
jk2132.3,NaVO3,0.1804,SeO2,0.8833,pip,0.0937,bwH2,0.0715,water,6.1416,90,24,no,1,no,1,4,
jk2132.4,NaVO3,0.0655,SeO2,0.888,dmeed,0.1169,bwH2,0.0787,water,6.1903,90,24,no,1,no,1,3,
jk2132.5,NaVO3,0.1274,SeO2,0.8995,dmeed,0.1156,bwH2,0.0808,water,6.0945,90,24,no,1,no,1,4,
jk2132.6,NaVO3,0.1833,SeO2,0.8825,dmeed,0.1154,bwH2,0.0806,water,6.0414,90,24,no,1,no,1,4,
jk2132.7,NaVO3,0.0613,SeO2,0.8817,pip,0.0841,bwH2,0.0997,water,6.392,90,24,no,1,no,1,4,
jk2132.8,NaVO3,0.1207,SeO2,0.9052,pip,0.0873,bwH2,0.103,water,6.0926,90,24,no,1,no,1,3,
jk2132.9,NaVO3,0.1831,SeO2,0.886,pip,0.1061,bwH2,0.1116,water,6.4771,90,24,no,1,no,1,3,The next trials have MeOH
jk2133.1,NaVO3,0.121,SeO2,0.9033,pip,0.0962,bwH2,0.1026,water,8.0775,90,24,no,2,no,1,4,1.0007
jk2133.2,NaVO3,0.1241,SeO2,0.8991,pip,0.0904,bwH2,0.1081,water,7.0356,90,24,no,2,no,1,4,2.0507
jk2133.3,NaVO3,0.1235,SeO2,0.9227,pip,0.0897,bwH2,0.1021,water,6.011,90,24,no,2,no,1,4,3.0234
jk2133.4,NaVO3,0.1228,SeO2,0.904,pip,0.0943,bwH2,0.1609,water,8.6602,90,24,no,1,no,1,4,1.1602
jk2133.5,NaVO3,0.1342,SeO2,0.893,pip,0.1064,bwH2,0.1509,water,7.0066,90,24,no,1,no,1,4,2.0779
jk2133.6,NaVO3,0.1233,SeO2,0.8853,pip,0.0803,bwH2,0.1559,water,6.202,90,24,no,1,no,1,4,3.1014
jk2134.1,NaVO3,0.1231,SeO2,0.7414,pip,0.0811,Cl2bwH2,0.1046,water,6.0556,90,24,no,1,no,1,4,
jk2134.2,NaVO3,0.124,SeO2,0.8804,pip,0.081,Cl2bwH2,0.1168,water,6.1755,90,24,no,1,no,1,4,
jk2134.3,NaVO3,0.1234,SeO2,1.1449,pip,0.0901,Cl2bwH2,0.1175,water,6.0244,90,24,no,1,no,1,4,
jk2134.4,NaVO3,0.1205,SeO2,1.35,pip,0.0871,Cl2bwH2,0.1008,water,6.2307,90,24,no,1,no,1,4,
jk2134.5,NaVO3,0.1223,SeO2,0.9105,pip,0.0999,Cl2bwH2,0.0289,water,6.443,90,24,no,2,no,1,4,
jk2134.6,NaVO3,0.1206,SeO2,0.9259,pip,0.0873,Cl2bwH2,0.061,water,6.2129,90,24,no,1,no,1,4,
jk2134.7,NaVO3,0.124,SeO2,0.8776,pip,0.0822,Cl2bwH2,0.109,water,6.0194,90,24,no,1,no,1,4,
jk2134.8,NaVO3,0.121,SeO2,0.9072,pip,0.1047,Cl2bwH2,0.1563,water,6.0926,90,24,no,1,no,1,4,
jk2135.1,NaVO3,0.121,SeO2,0.8873,pip,0.1107,Cl2bwH2,0.1086,water,6.0933,90,24,no,1,no,1,4,
jk2135.2,NaVO3,0.1244,SeO2,0.8903,pip,0.0969,Cl2bwH2,0.1034,water,6.0952,90,24,no,1,no,1,4,
jk2135.3,NaVO3,0.1207,SeO2,0.1046,pip,0.0864,Cl2bwH2,0.1136,water,6.3652,90,24,no,1,no,1,3,
jk2135.4,NaVO3,0.126,SeO2,0.2143,pip,0.0842,Cl2bwH2,0.1028,water,6.049,90,24,no,1,no,1,3,
jk2135.5,NaVO3,0.1211,SeO2,0.4466,pip,0.0903,Cl2bwH2,0.1038,water,6.087,90,24,no,1,no,1,3,
jk2135.6,NaVO3,0.1337,SeO2,0.6988,pip,0.0874,Cl2bwH2,0.11,water,6.0441,90,24,no,1,no,1,4,
jk2135.7,VoSO4,0.043,SeO2,0.9015,pip,0.0896,Cl2bwH2,0.1039,water,6.0564,90,24,no,1,no,2,3,
jk2135.8,VoSO4,0.081,SeO2,0.9067,pip,0.0902,Cl2bwH2,0.1052,water,6.0799,90,24,no,1,no,2,3,
jk2135.9,VoSO4,0.1287,SeO2,0.918,pip,0.1093,Cl2bwH2,0.085,water,6.0397,90,24,no,1,no,2,3,
jk2135.10,VoSO4,0.1688,SeO2,0.9053,pip,0.1091,Cl2bwH2,0.0853,water,6.0747,90,24,no,1,no,2,3,
jk2135.11,NH4VO3,0.0254,SeO2,0.8813,pip,0.1107,Cl2bwH2,0.0861,water,6.0513,90,24,no,1,no,1,3,
jk2135.12,NH4VO3,0.0564,SeO2,0.934,pip,0.1107,Cl2bwH2,0.0935,water,6.087,90,24,no,1,no,1,3,
jk2135.13,NH4VO3,0.0831,SeO2,0.8859,pip,0.109,Cl2bwH2,0.0949,water,6.5985,90,24,no,1,no,1,4,
jk2135.14,NH4VO3,0.127,SeO2,0.8911,pip,0.1038,Cl2bwH2,0.0877,water,6.0843,90,24,no,1,no,1,4,
aj10.1,Na2MoO4,0.1935,water,1.0213,tmed,0.3763,H2SO4,0.199,HF,1,100,20,no,5,no,2,4,"HF in drops (added to Na2MoO4, not pH balance)"
aj10.2,Na2MoO4,0.3866,water,1.0037,tmed,0.2881,H2SO4,0.2024,HF,1,100,20,no,5,no,2,3,
aj10.3,Na2MoO4,0.5812,water,1.0266,tmed,0.1845,H2SO4,0.2064,HF,1,100,20,no,5,no,2,3,
aj10.4,Na2MoO4,0.7757,water,1.024,tmed,0.0934,H2SO4,0.1947,HF,1,100,20,no,5,no,2,3,
aj10.5,Na2MoO4,0.1935,water,2.9929,tmed,0.3746,H2SO4,0.1973,HF,1,100,20,no,5,no,2,3,
aj10.6,Na2MoO4,0.386,water,3.0453,tmed,0.2777,H2SO4,0.2107,HF,1,100,20,no,5,no,2,3,
aj10.7,Na2MoO4,0.5805,water,3.044,tmed,0.1808,H2SO4,0.1952,HF,1,100,20,no,5,no,2,3,
aj10.8,Na2MoO4,0.7738,water,3.008,tmed,0.0956,H2SO4,0.1937,HF,1,100,20,no,5,no,2,4,
aj11.1,Na2MoO4,0.1935,water,1.1099,tmed,0.3718,H2SO4,0.2001,HF,4,100,20,no,5,no,1,3,
aj11.2,Na2MoO4,0.3867,water,1.0267,tmed,0.2772,H2SO4,0.207,HF,4,100,20,no,5,no,2,3,
aj11.3,Na2MoO4,0.5834,water,1.1737,tmed,0.1835,H2SO4,0.1965,HF,4,100,20,no,5,no,2,4,
aj11.4,Na2MoO4,0.7748,water,1.0534,tmed,0.092,H2SO4,0.1974,HF,4,100,20,no,5,no,1,4,
aj11.5,Na2MoO4,0.196,water,3.059,tmed,0.3727,H2SO4,0.2062,HF,4,100,20,no,5,no,1,3,
aj11.6,Na2MoO4,0.3874,water,3.0552,tmed,0.2742,H2SO4,0.197,HF,4,100,20,no,5,no,2,3,
aj11.7,Na2MoO4,0.5821,water,3.0595,tmed,0.1847,H2SO4,0.1925,HF,4,100,20,no,5,no,1,4,
aj11.8,Na2MoO4,0.7761,water,3.2142,tmed,0.0916,H2SO4,0.2686,HF,4,100,20,no,5,no,2,4,
aj12.1,Na2MoO4,0.1934,water,1.05,tmed,0.3701,H2SO4,0.1986,HF,6,100,20,no,5,no,2,3,
aj12.2,Na2MoO4,0.3878,water,1.0174,tmed,0.2755,H2SO4,0.2091,HF,6,100,20,no,5,no,2,4,
aj12.3,Na2MoO4,0.5824,water,1.079,tmed,0.189,H2SO4,0.1939,HF,6,100,20,no,5,no,2,4,
aj12.4,Na2MoO4,0.773,water,1.025,tmed,0.0927,H2SO4,0.2234,HF,6,100,20,no,5,no,1,4,
aj12.5,Na2MoO4,0.1993,water,3.0326,tmed,0.3758,H2SO4,0.2393,HF,6,100,20,no,5,no,2,1,
aj12.6,Na2MoO4,0.3846,water,3.0033,tmed,0.3084,H2SO4,0.1982,HF,6,100,20,no,5,no,2,4,
aj12.7,Na2MoO4,0.5818,water,2.9938,tmed,0.2123,H2SO4,0.2065,HF,6,100,20,no,5,no,2,4,
aj12.8,Na2MoO4,0.7714,water,3.0256,tmed,0.0933,H2SO4,0.2073,HF,6,100,20,no,5,no,2,4,
aj13.1,Na2MoO4,0.1917,water,1.335,deed,0.377,H2SO4,0.2067,HF,1,100,20,no,5,no,1,3,
aj13.2,Na2MoO4,0.3862,water,1.0274,deed,0.272,H2SO4,0.216,HF,1,100,20,no,5,no,2,2,
aj13.3,Na2MoO4,0.5822,water,1.0041,deed,0.1859,H2SO4,0.2074,HF,1,100,20,no,5,no,1,3,
aj13.4,Na2MoO4,0.7724,water,1.0832,deed,0.0969,H2SO4,0.1945,HF,1,100,20,no,5,no,1,4,
aj13.5,Na2MoO4,0.1938,water,3.0141,deed,0.4095,H2SO4,0.1979,HF,1,100,20,no,5,no,2,1,
aj13.6,Na2MoO4,0.3884,water,3.0563,deed,0.2742,H2SO4,0.1917,HF,1,100,20,no,5,no,2,4,
aj13.7,Na2MoO4,0.5867,water,3.0083,deed,0.189,H2SO4,0.2181,HF,1,100,20,no,5,no,2,4,
aj13.8,Na2MoO4,0.7789,water,3.0456,deed,0.0965,H2SO4,0.2242,HF,1,100,20,no,5,no,2,4,
aj14.1,Na2MoO4,0.1978,water,1.0281,deed,0.3745,H2SO4,0.2165,HF,4,100,20,no,5,no,2,3,
aj14.2,Na2MoO4,0.3924,water,1.1,deed,0.2789,H2SO4,0.217,HF,4,100,20,no,5,no,1,4,
aj14.3,Na2MoO4,0.583,water,1.029,deed,0.1927,H2SO4,0.211,HF,4,100,20,no,5,no,1,3,
aj14.4,Na2MoO4,0.7716,water,0.9982,deed,0.0987,H2SO4,0.1988,HF,4,100,20,no,5,no,1,4,
aj14.5,Na2MoO4,0.1999,water,3.023,deed,0.3694,H2SO4,0.2126,HF,4,100,20,no,5,no,1,3,
aj14.6,Na2MoO4,0.3886,water,3.0104,deed,0.2739,H2SO4,0.2057,HF,4,100,20,no,5,no,2,3,
aj14.7,Na2MoO4,0.5833,water,3.0775,deed,0.1913,H2SO4,0.1929,HF,4,100,20,no,5,no,2,3,
aj14.8,Na2MoO4,0.7752,water,3.2863,deed,0.1,H2SO4,0.2101,HF,4,100,20,no,5,no,2,4,
aj15.1,Na2MoO4,0.1926,water,1.0535,deed,0.3826,H2SO4,0.1968,HF,6,100,20,no,5,no,1,3,
aj15.2,Na2MoO4,0.3865,water,1.0721,deed,0.301,H2SO4,0.2082,HF,6,100,20,no,5,no,2,3,
aj15.3,Na2MoO4,0.574,water,1.0378,deed,0.1815,H2SO4,0.2056,HF,6,100,20,no,5,no,1,4,
aj15.4,Na2MoO4,0.7722,water,0.9948,deed,0.095,H2SO4,0.1956,HF,6,100,20,no,5,no,2,4,
aj15.5,Na2MoO4,0.193,water,3.2826,deed,0.3893,H2SO4,0.2207,HF,6,100,20,no,5,no,2,3,
aj15.6,Na2MoO4,0.3872,water,3.0803,deed,0.2727,H2SO4,0.1987,HF,6,100,20,no,5,no,2,4,
aj15.7,Na2MoO4,0.5824,water,3.185,deed,0.1812,H2SO4,0.2583,HF,6,100,20,no,5,no,2,4,
aj15.8,Na2MoO4,0.7753,water,2.9974,deed,0.0983,H2SO4,0.1995,HF,6,100,20,no,5,no,2,4,
aj16.1,Na2MoO4,0.1956,water,1.0964,dmed,0.3719,H2SO4,0.2011,HF,1,100,20,no,5,no,1,4,
aj16.2,Na2MoO4,0.3842,water,1.0165,dmed,0.2773,H2SO4,0.2156,HF,1,100,20,no,5,no,2,4,
aj16.3,Na2MoO4,0.5843,water,1.0372,dmed,0.1848,H2SO4,0.1959,HF,1,100,20,no,5,no,2,4,
aj16.4,Na2MoO4,0.776,water,1.0306,dmed,0.0925,H2SO4,0.2109,HF,1,100,20,no,5,no,2,4,
aj16.5,Na2MoO4,0.193,water,3.061,dmed,0.3721,H2SO4,0.2399,HF,1,100,20,no,5,no,2,3,
aj16.6,Na2MoO4,0.3891,water,3.1972,dmed,0.277,H2SO4,0.2134,HF,1,100,20,no,5,no,2,4,
aj16.7,Na2MoO4,0.582,water,3.0936,dmed,0.1872,H2SO4,0.207,HF,1,100,20,no,5,no,2,1,
aj16.8,Na2MoO4,0.7715,water,3.436,dmed,0.0936,H2SO4,0.2285,HF,1,100,20,no,5,no,2,1,
aj17.1,Na2MoO4,0.1969,water,1.0246,dmed,0.3704,H2SO4,0.1994,HF,4,100,20,no,5,no,2,3,
aj17.2,Na2MoO4,0.3933,water,1.0981,dmed,0.2815,H2SO4,0.2059,HF,4,100,20,no,5,no,1,4,
aj17.3,Na2MoO4,0.5816,water,1.0151,dmed,0.1865,H2SO4,0.191,HF,4,100,20,no,5,no,2,4,
aj17.4,Na2MoO4,0.7799,water,1.0124,dmed,0.0934,H2SO4,0.2043,HF,4,100,20,no,5,no,2,4,
aj17.5,Na2MoO4,0.1987,water,3.0164,dmed,0.3731,H2SO4,0.2085,HF,4,100,20,no,5,no,2,3,
aj17.6,Na2MoO4,0.3868,water,3.0488,dmed,0.2754,H2SO4,0.1992,HF,4,100,20,no,5,no,2,3,
aj17.7,Na2MoO4,0.5855,water,3.0927,dmed,0.1913,H2SO4,0.2016,HF,4,100,20,no,5,no,2,3,
aj17.8,Na2MoO4,0.7792,water,3.016,dmed,0.0943,H2SO4,0.2349,HF,4,100,20,no,5,no,2,4,
aj18.1,Na2MoO4,0.1949,water,1.0619,dmed,0.3722,H2SO4,0.1924,HF,6,100,20,no,5,no,2,3,
aj18.2,Na2MoO4,0.3853,water,1.0327,dmed,0.2786,H2SO4,0.1989,HF,6,100,20,no,5,no,1,3,
aj18.3,Na2MoO4,0.5855,water,1.1454,dmed,0.1879,H2SO4,0.1941,HF,6,100,20,no,5,no,2,4,
aj18.4,Na2MoO4,0.7772,water,1.0571,dmed,0.098,H2SO4,0.2146,HF,6,100,20,no,5,no,2,4,
aj18.5,Na2MoO4,0.1952,water,3.069,dmed,0.1912,H2SO4,0.2015,HF,6,100,20,no,5,no,2,4,
aj18.6,Na2MoO4,0.3893,water,3.0365,dmed,0.2813,H2SO4,0.2228,HF,6,100,20,no,5,no,0,0,
aj18.7,Na2MoO4,0.5816,water,3.003,dmed,0.1878,H2SO4,0.2262,HF,6,100,20,no,5,no,0,0,
aj18.8,Na2MoO4,0.7729,water,3.1156,dmed,0.3901,H2SO4,0.2049,HF,6,100,20,no,5,no,0,0,
aj20.1,Na2MoO4,0.1929,water,0.9924,tren,0.464,H2SO4,0.2206,x,-1,100,20,no,5,no,1,4,Outcome is based on general statement about all of these trials
aj20.2,Na2MoO4,0.3864,water,1.0426,tren,0.3728,H2SO4,0.2153,x,-1,100,20,no,5,no,1,4,
aj20.3,Na2MoO4,0.5821,water,1.1022,tren,0.242,H2SO4,0.2456,x,-1,100,20,no,5,no,1,4,
aj20.4,Na2MoO4,0.7742,water,1.0499,tren,0.1145,H2SO4,0.2298,x,-1,100,20,no,5,no,1,4,
aj20.5,Na2MoO4,0.1999,water,3.1796,tren,0.4627,H2SO4,0.2135,x,-1,100,20,no,5,no,1,4,
aj20.6,Na2MoO4,0.3927,water,3.086,tren,0.3431,H2SO4,0.1976,x,-1,100,20,no,5,no,1,4,
aj20.7,Na2MoO4,0.5796,water,3.0818,tren,0.2396,H2SO4,0.2033,x,-1,100,20,no,5,no,1,4,
aj20.8,Na2MoO4,0.7733,water,3.1164,tren,0.1802,H2SO4,0.2053,x,-1,100,20,no,5,no,1,4,
aj21.1,Na2MoO4,0.1956,"1,9-dan",0.5008,water,1.0423,H2SO4,0.1914,x,-1,100,20,no,5,no,0,0,No results recorded from here on
aj21.2,Na2MoO4,0.3786,"1,9-dan",0.3753,water,1.0465,H2SO4,0.2275,x,-1,100,20,no,5,no,0,0,
aj21.3,Na2MoO4,0.5792,"1,9-dan",0.257,water,1.0537,H2SO4,0.1905,x,-1,100,20,no,5,no,0,0,
aj21.4,Na2MoO4,0.7707,"1,9-dan",0.1223,water,1.0588,H2SO4,0.2023,x,-1,100,20,no,5,no,0,0,
aj21.5,Na2MoO4,0.1952,"1,9-dan",0.502,water,3.0433,H2SO4,0.2111,x,-1,100,20,no,5,no,0,0,
aj21.6,Na2MoO4,0.3851,"1,9-dan",0.3809,water,3.0246,H2SO4,0.2324,x,-1,100,20,no,5,no,0,0,
aj21.7,Na2MoO4,0.5886,"1,9-dan",0.2514,water,3.3811,H2SO4,0.2113,x,-1,100,20,no,5,no,0,0,
aj21.8,Na2MoO4,0.7724,"1,9-dan",0.1281,water,3.08,H2SO4,0.2096,x,-1,100,20,no,5,no,0,0,
aj22.1,Na2MoO4,0.1927,"1,10-dah",0.5495,water,1.0216,H2SO4,0.2144,x,-1,100,20,no,5,no,0,0,
aj22.2,Na2MoO4,0.386,"1,10-dah",0.4152,water,1.0591,H2SO4,0.2169,x,-1,100,20,no,5,no,0,0,
aj22.3,Na2MoO4,0.5777,"1,10-dah",0.2749,water,1.242,H2SO4,0.205,x,-1,100,20,no,5,no,0,0,
aj22.4,Na2MoO4,0.7743,"1,10-dah",0.1353,water,1.2476,H2SO4,0.2183,x,-1,100,20,no,5,no,0,0,
aj22.5,Na2MoO4,0.1939,"1,10-dah",0.5587,water,3.3858,H2SO4,0.2288,x,-1,100,20,no,5,no,0,0,
aj22.6,Na2MoO4,0.3803,"1,10-dah",0.414,water,2.9652,H2SO4,0.2379,x,-1,100,20,no,5,no,0,0,
aj22.7,Na2MoO4,0.5803,"1,10-dah",0.2752,water,3.0586,H2SO4,0.2077,x,-1,100,20,no,5,no,0,0,
aj22.8,Na2MoO4,0.7731,"1,10-dah",0.1369,water,3.1265,H2SO4,-1,x,-1,100,20,no,5,no,0,0,
aj23.1,Na2MoO4,0.1926,water,3.0189,tren,0.4681,H2SO4,0.2037,HF,1,100,20,no,5,no,0,0,
aj23.2,Na2MoO4,0.3908,water,3.0173,tren,0.3544,H2SO4,0.1989,HF,1,100,20,no,5,no,0,0,
aj23.3,Na2MoO4,0.5798,water,3.0433,tren,0.2316,H2SO4,0.1948,HF,1,100,20,no,5,no,0,0,
aj23.4,Na2MoO4,0.7717,water,3.0254,tren,0.1523,H2SO4,0.206,HF,1,100,20,no,5,no,0,0,
aj23.5,Na2MoO4,0.1967,water,3.0854,tren,0.466,H2SO4,0.2068,HF,2,100,20,no,5,no,0,0,
aj23.6,Na2MoO4,0.3901,water,3.0501,tren,0.3492,H2SO4,0.202,HF,2,100,20,no,5,no,0,0,
aj23.7,Na2MoO4,0.5761,water,3.0577,tren,0.235,H2SO4,0.1952,HF,2,100,20,no,5,no,0,0,
aj23.8,Na2MoO4,0.7728,water,3.0887,tren,0.114,H2SO4,0.2074,HF,2,100,20,no,5,no,0,0,
aj24.1,Na2MoO4,0.198,water,3.2053,tren,0.4884,H2SO4,0.194,HF,4,100,20,no,5,no,0,0,
aj24.2,Na2MoO4,0.3848,water,3.1136,tren,0.3446,H2SO4,0.2219,HF,4,100,20,no,5,no,0,0,
aj24.3,Na2MoO4,0.5839,water,3.0797,tren,0.2402,H2SO4,0.1922,HF,4,100,20,no,5,no,0,0,
aj24.4,Na2MoO4,0.7784,water,3.0368,tren,0.1206,H2SO4,0.2219,HF,4,100,20,no,5,no,0,0,
aj25.1,Na2MoO4,0.1985,water,2.9928,tram,0.4747,H2SO4,0.2266,HF,1,100,20,no,5,no,0,0,
aj25.2,Na2MoO4,0.3863,water,3.0536,tram,0.3773,H2SO4,0.2176,HF,1,100,20,no,5,no,0,0,
aj25.3,Na2MoO4,0.5802,water,3.0026,tram,0.2424,H2SO4,0.2138,HF,1,100,20,no,5,no,0,0,
aj25.4,Na2MoO4,0.776,water,3.015,tram,0.1318,H2SO4,0.1923,HF,1,100,20,no,5,no,0,0,
aj26.1,Na2MoO4,0.1951,water,3.0841,tram,0.4657,H2SO4,0.1938,HF,5,100,20,no,5,no,0,0,
aj26.2,Na2MoO4,0.3835,water,3.0151,tram,0.3947,H2SO4,0.2228,HF,5,100,20,no,5,no,0,0,
aj26.3,Na2MoO4,0.5751,water,3.0948,tram,0.2272,H2SO4,0.2133,HF,5,100,20,no,5,no,0,0,
aj26.4,Na2MoO4,0.7702,water,5.0266,tram,0.1299,H2SO4,0.2017,HF,5,100,20,no,5,no,0,0,
aj27.1,Na2MoO4,0.1958,water,3.0634,tram,0.4641,H2SO4,0.209,HF,20,100,20,no,5,no,0,0,
aj27.2,Na2MoO4,0.3873,water,4.0424,tram,0.345,H2SO4,0.2602,HF,20,100,20,no,5,no,0,0,
aj27.3,Na2MoO4,0.5777,water,2.9777,tram,0.2427,H2SO4,0.2264,HF,20,100,20,no,5,no,0,0,
aj27.4,Na2MoO4,0.7774,water,3,tram,0.1166,H2SO4,0.2238,HF,20,100,20,no,5,no,0,0,
aj28.1,Na2MoO4,0.1987,water,3.02,tram,0.4655,HF,1.0ml,x,-1,100,20,no,5,no,0,0,HF for these trials in mL
aj28.2,Na2MoO4,0.3878,water,3.3095,tram,0.3621,HF,1.0ml,x,-1,100,20,no,5,no,0,0,
aj28.3,Na2MoO4,0.5831,water,3.3515,tram,0.244,HF,1.0ml,x,-1,100,20,no,5,no,0,0,
aj28.4,Na2MoO4,0.7852,water,3.065,tram,0.1107,HF,1.0ml,x,-1,100,20,no,5,no,0,0,
aj28.5,Na2MoO4,0.1965,water,3.3503,tram,0.4662,HF,2.0ml,x,-1,100,20,no,5,no,0,0,
aj28.6,Na2MoO4,0.3897,water,3.0088,tram,0.3675,HF,2.0ml,x,-1,100,20,no,5,no,0,0,
aj28.7,Na2MoO4,0.5799,water,3.045,tram,0.2301,HF,2.0ml,x,-1,100,20,no,5,no,0,0,
aj28.8,Na2MoO4,0.7723,water,2.9755,tram,0.1183,HF,2.0ml,x,-1,100,20,no,5,no,0,0,
aj29.1,Na2MoO4,0.1966,water,2.9695,tmed,0.377,HF,1.0ml,x,-1,100,20,no,5,no,0,0,
aj29.2,Na2MoO4,0.3828,water,3.062,tmed,0.2821,HF,1.0ml,x,-1,100,20,no,5,no,0,0,
aj29.3,Na2MoO4,0.5788,water,3.1462,tmed,0.1851,HF,1.0ml,x,-1,100,20,no,5,no,0,0,
aj29.4,Na2MoO4,0.7792,water,3.0641,tmed,0.0984,HF,1.0ml,x,-1,100,20,no,5,no,0,0,
aj29.5,Na2MoO4,0.1904,water,3.0859,tmed,0.3735,HF,2.0ml,x,-1,100,20,no,5,no,0,0,
aj29.6,Na2MoO4,0.3832,water,3.1907,tmed,0.2725,HF,2.0ml,x,-1,100,20,no,5,no,0,0,
aj29.7,Na2MoO4,0.5837,water,3.0856,tmed,0.1864,HF,2.0ml,x,-1,100,20,no,5,no,0,0,
aj29.8,Na2MoO4,0.7782,water,3.1265,tmed,0.0919,HF,2.0ml,x,-1,100,20,no,5,no,0,0,
aj29.9,Na2MoO4,0.1936,water,3.9958,tmed,0.3772,HF,2.0ml,x,-1,100,20,no,5,no,0,0,
aj30.1,MoO3,0.1151,"1,3-dap",0.2383,water,1.7295,H2SO4,0.1968,x,-1,100,20,no,5,no,0,0,
aj30.2,MoO3,0.1141,"1,3-dap",0.2313,water,1.7476,H2SO4,0.1951,x,-1,100,20,no,5,no,0,0,
aj30.3,MoO3,0.1154,"1,3-dap",0.2249,water,1.6646,H2SO4,0.1986,x,-1,100,20,no,5,no,0,0,
aj30.4,MoO3,0.1127,"1,3-dap",0.2289,water,1.6584,H2SO4,0.1962,x,-1,100,20,no,5,no,0,0,
aj31.1,Na2MoO4,0.1947,water,3.0166,deed,0.3722,HF,1.0ml,x,-1,100,20,no,5,no,0,0,
aj31.2,Na2MoO4,0.382,water,3.0456,deed,0.2844,HF,1.0ml,x,-1,100,20,no,5,no,0,0,
aj31.3,Na2MoO4,0.5818,water,3.0265,deed,0.1971,HF,1.0ml,x,-1,100,20,no,5,no,0,0,
aj31.4,Na2MoO4,0.7728,water,3.0268,deed,0.0939,HF,1.0ml,x,-1,100,20,no,5,no,0,0,
aj31.5,Na2MoO4,0.1949,water,3.0689,deed,0.4277,HF,2.0ml,x,-1,100,20,no,5,no,0,0,
aj31.6,Na2MoO4,0.3863,water,3.0084,deed,0.2769,HF,2.0ml,x,-1,100,20,no,5,no,0,0,
aj31.7,Na2MoO4,0.5835,water,3.1096,deed,0.1879,HF,2.0ml,x,-1,100,20,no,5,no,0,0,
aj31.8,Na2MoO4,0.772,water,3.155,deed,0.1062,HF,2.0ml,x,-1,100,20,no,5,no,0,0,
aj32.1,Na2MoO4,0.198,dabco,0.356,water,3.0108,H2SO4,0.2084,x,-1,100,20,no,5,no,0,0,
aj32.2,Na2MoO4,0.3868,dabco,0.2648,water,3.018,H2SO4,0.2057,x,-1,100,20,no,5,no,0,0,
aj32.3,Na2MoO4,0.5831,dabco,0.1829,water,3.1102,H2SO4,0.1947,x,-1,100,20,no,5,no,0,0,
aj32.4,Na2MoO4,0.7791,dabco,0.0875,water,3.0123,H2SO4,0.21,x,-1,100,20,no,5,no,0,0,
aj32.5,Na2MoO4,0.1934,dabco,0.355,water,3.1804,H2SO4,0.1929,x,-1,100,20,no,5,no,0,0,
aj32.6,Na2MoO4,0.3891,dabco,0.2629,water,4.125,H2SO4,0.2179,x,-1,100,20,no,5,no,0,0,
aj32.7,Na2MoO4,0.5789,dabco,0.1721,water,2.9794,H2SO4,0.1905,x,-1,100,20,no,5,no,0,0,
aj32.8,Na2MoO4,0.7706,dabco,0.0855,water,3.0661,H2SO4,0.1973,x,-1,100,20,no,5,no,0,0,
aj33.1,Na2MoO4,0.1936,dabco,0.3552,water,3.0406,H2SO4,0.2194,HF,15,100,20,no,5,no,0,0,drops of HF again
aj33.2,Na2MoO4,0.3851,dabco,0.2635,water,3.0603,H2SO4,0.2043,HF,15,100,20,no,5,no,0,0,
aj33.3,Na2MoO4,0.5771,dabco,0.1777,water,3.111,H2SO4,0.2066,HF,15,100,20,no,5,no,0,0,
aj33.4,Na2MoO4,0.7824,dabco,0.085,water,3.0881,H2SO4,0.2065,HF,15,100,20,no,5,no,0,0,
aj34.1,Na2MoO4,0.1951,water,3.031,tmed,0.3842,H2SO4,0.2222,HF,1.0ml,100,20,no,5,no,0,0,
aj34.2,Na2MoO4,0.3875,water,3.0863,tmed,0.2815,H2SO4,0.2103,HF,1.0ml,100,20,no,5,no,0,0,
aj34.3,Na2MoO4,0.5785,water,3.1098,tmed,0.2017,H2SO4,0.1961,HF,1.0ml,100,20,no,5,no,0,0,
aj34.4,Na2MoO4,0.7735,water,3.0794,tmed,0.0963,H2SO4,0.256,HF,1.0ml,100,20,no,5,no,0,0,
aj35.1,Na2MoO4,0.1991,water,3.1503,deed,0.3748,H2SO4,0.1905,HF,1.0ml,100,20,no,5,no,0,0,
aj35.2,Na2MoO4,0.3833,water,3.0484,deed,0.3043,H2SO4,0.1823,HF,1.0ml,100,20,no,5,no,0,0,
aj35.3,Na2MoO4,0.5794,water,3.1567,deed,0.183,H2SO4,0.1999,HF,1.0ml,100,20,no,5,no,0,0,
aj35.4,Na2MoO4,0.774,water,3.0783,deed,0.0978,H2SO4,0.233,HF,1.0ml,100,20,no,5,no,0,0,
aj35.5,Na2MoO4,0.1986,water,3.0851,dmed,0.3764,H2SO4,0.2308,HF,1.0ml,100,20,no,5,no,0,0,
aj35.6,Na2MoO4,0.3879,water,3.022,dmed,0.2866,H2SO4,0.1905,HF,1.0ml,100,20,no,5,no,0,0,
aj35.7,Na2MoO4,0.5789,water,3.1314,dmed,0.1811,H2SO4,0.2167,HF,1.0ml,100,20,no,5,no,0,0,
aj35.8,Na2MoO4,0.771,water,3.1661,dmed,0.099,H2SO4,0.2029,HF,1.0ml,100,20,no,5,no,0,0,
aj36.1,Na2MoO4,0.5799,water,3.0617,deed,0.2024,H2SO4,0.2216,x,-1,100,20,no,5,no,0,0,
aj36.2,Na2MoO4,0.5819,water,3.1267,deed,0.1953,H2SO4,0.1936,x,-1,100,20,no,5,no,0,0,
aj36.3,Na2MoO4,0.5844,water,3.0905,deed,0.2038,H2SO4,0.2072,x,-1,100,20,no,5,no,0,0,
aj36.4,Na2MoO4,0.1961,water,1.0032,deed,0.3754,H2SO4,0.2178,x,-1,100,20,no,5,no,0,0,
aj36.5,Na2MoO4,0.1931,water,1.0951,deed,0.3762,H2SO4,0.2172,x,-1,100,20,no,5,no,0,0,
aj36.6,Na2MoO4,0.1902,water,1.057,deed,0.3782,H2SO4,0.1766,x,-1,100,20,no,5,no,0,0,
aj36.7,Na2MoO4,0.7649,water,3.061,deed,0.1087,H2SO4,0.2114,HF,4,100,20,no,5,no,0,0,
aj36.8,Na2MoO4,0.7768,water,3.0305,deed,0.0953,H2SO4,0.191,HF,4,100,20,no,5,no,0,0,
aj36.9,Na2MoO4,0.7718,water,3.0446,deed,0.0993,H2SO4,0.2394,HF,4,100,20,no,5,no,0,0,
aj37.1,Na2MoO4,0.1993,water,3.0732,dmeed,0.3932,H2SO4,0.1983,x,-1,100,20,no,5,no,0,0,
aj37.2,Na2MoO4,0.1913,water,3.0757,dmeed,0.3885,H2SO4,0.2094,x,-1,100,20,no,5,no,0,0,
aj37.3,Na2MoO4,0.1955,water,3.0755,dmeed,0.3871,H2SO4,0.2141,x,-1,100,20,no,5,no,0,0,
aj37.4,Na2MoO4,0.1933,water,3.0899,dmeed,0.3825,H2SO4,0.2197,x,-1,100,20,no,5,no,0,0,
aj38.1,Na2MoO4,0.3857,water,3.1365,dmeed,0.2792,H2SO4,0.2152,HF,4,100,20,no,5,no,0,0,
aj38.2,Na2MoO4,0.3871,water,3.1631,dmeed,0.2783,H2SO4,0.1992,HF,4,100,20,no,5,no,0,0,
aj38.3,Na2MoO4,0.385,water,3.0202,dmeed,0.2779,H2SO4,0.1871,HF,4,100,20,no,5,no,0,0,
aj38.4,Na2MoO4,0.3839,water,3.0277,dmeed,0.283,H2SO4,0.1852,HF,4,100,20,no,5,no,0,0,
aj39.1,Na2MoO4,0.5787,water,3.1445,tmed,0.1897,H2SO4,0.1888,x,-1,100,20,no,5,no,0,0,
aj39.2,Na2MoO4,0.5744,water,3.1,tmed,0.1943,H2SO4,0.2267,x,-1,100,20,no,5,no,0,0,
aj39.3,Na2MoO4,0.5753,water,3.0285,tmed,0.1947,H2SO4,0.1843,x,-1,100,20,no,5,no,0,0,
aj39.4,Na2MoO4,0.5744,water,3.0503,tmed,0.1862,H2SO4,0.2087,x,-1,100,20,no,5,no,0,0,
aj40.1,Na2MoO4,0.5803,water,3.0231,tmed,0.2128,H2SO4,-1,HF,6,100,20,no,5,no,0,0,
aj40.2,Na2MoO4,0.5793,water,3.0439,tmed,0.2097,H2SO4,-1,HF,6,100,20,no,5,no,0,0,
aj40.3,Na2MoO4,0.5799,water,3.123,tmed,0.2148,H2SO4,-1,HF,6,100,20,no,5,no,0,0,
aj40.4,Na2MoO4,0.5799,water,3.0188,tmed,0.2161,H2SO4,-1,HF,6,100,20,no,5,no,0,0,
aj41.1,Na2MoO4,0.1948,water,5.0643,tren,0.349,H2SO4,-1,x,-1,100,20,no,5,no,0,0,
aj41.2,Na2MoO4,0.193,water,5.0538,tren,0.3203,H2SO4,-1,x,-1,100,20,no,5,no,0,0,
aj41.3,Na2MoO4,0.1933,water,5.0648,tren,0.3282,H2SO4,-1,x,-1,100,20,no,5,no,0,0,
aj41.4,Na2MoO4,0.1915,water,5.1359,tren,0.3226,H2SO4,-1,x,-1,100,20,no,5,no,0,0,
aj42.1,Na2MoO4,0.3886,water,1.061,dmeed,0.2773,H2SO4,-1,HF,1,100,20,no,5,no,0,0,
aj42.2,Na2MoO4,0.386,water,1.0046,dmeed,0.2749,H2SO4,-1,HF,1,100,20,no,5,no,0,0,
aj42.3,Na2MoO4,0.3894,water,1.09,dmeed,0.2916,H2SO4,-1,HF,1,100,20,no,5,no,0,0,
aj42.4,Na2MoO4,0.3865,water,1.0444,dmeed,0.2822,H2SO4,-1,HF,1,100,20,no,5,no,0,0,
aj44.1,Na2MoO4,0.5792,water,3.0254,deed,0.201,H2SO4,0.2075,x,-1,100,20,no,5,no,0,0,
aj44.2,Na2MoO4,0.5818,water,3.0502,deed,0.2005,H2SO4,0.1904,x,-1,100,20,no,5,no,0,0,
aj44.3,Na2MoO4,0.58,water,3.0421,deed,0.1905,H2SO4,0.1788,x,-1,100,20,no,5,no,0,0,
aj44.4,Na2MoO4,0.5808,water,3.0144,deed,0.1922,H2SO4,0.2021,x,-1,100,20,no,5,no,0,0,
aj44.5,Na2MoO4,0.1948,water,1.0234,deed,0.3729,H2SO4,0.2054,x,-1,100,20,no,5,no,0,0,
aj44.6,Na2MoO4,0.1954,water,1.0371,deed,0.3923,H2SO4,0.2069,x,-1,100,20,no,5,no,0,0,
aj44.7,Na2MoO4,0.1932,water,1.1881,deed,0.3984,H2SO4,0.2007,x,-1,100,20,no,5,no,0,0,
aj44.8,Na2MoO4,0.193,water,1.0382,deed,0.3803,H2SO4,0.2085,x,-1,100,20,no,5,no,0,0,
aj45.1,Na2MoO4,0.1931,water,3.078,dmeed,0.3943,H2SO4,0.2298,x,-1,100,20,no,5,no,0,0,
aj45.2,Na2MoO4,0.19,water,2.9771,dmeed,0.3824,H2SO4,0.1728,x,-1,100,20,no,5,no,0,0,
aj45.3,Na2MoO4,0.191,water,3.0437,dmeed,0.3815,H2SO4,0.2229,x,-1,100,20,no,5,no,0,0,
aj45.4,Na2MoO4,0.192,water,3.0545,dmeed,0.3972,H2SO4,0.2066,x,-1,100,20,no,5,no,0,0,
aj45.5,Na2MoO4,0.579,water,3.1759,dmeed,0.196,H2SO4,0.2126,x,-1,100,20,no,5,no,0,0,
aj45.6,Na2MoO4,0.5818,water,3.0681,dmeed,0.1853,H2SO4,0.2249,x,-1,100,20,no,5,no,0,0,
aj45.7,Na2MoO4,0.5807,water,3.043,dmeed,0.1839,H2SO4,0.2449,x,-1,100,20,no,5,no,0,0,
aj45.8,Na2MoO4,0.5801,water,3.007,dmeed,0.1829,H2SO4,0.2282,x,-1,100,20,no,5,no,0,0,
aj46.1,Na2MoO4,0.3837,water,1.0313,dmed,0.2872,H2SO4,0.1947,HF,1,100,20,no,5,no,0,0,
aj46.2,Na2MoO4,0.3882,water,1.0403,dmed,0.2803,H2SO4,0.2013,HF,1,100,20,no,5,no,0,0,
aj46.3,Na2MoO4,0.3859,water,1.0772,dmed,0.2783,H2SO4,0.2045,HF,1,100,20,no,5,no,0,0,
aj46.4,Na2MoO4,0.389,water,1.0648,dmed,0.2794,H2SO4,0.2007,HF,1,100,20,no,5,no,0,0,
aj47.1,Na2MoO4,0.1945,water,3.0265,tram,0.4669,H2SO4,0.1917,x,-1,100,20,no,5,no,0,0,"""Correct Crystals"" for this trial"
aj47.2,Na2MoO4,0.1933,water,3.024,tram,0.479,H2SO4,0.2203,x,-1,100,20,no,5,no,0,0,
aj47.3,Na2MoO4,0.1975,water,3.1342,tram,0.4755,H2SO4,0.2569,x,-1,100,20,no,5,no,0,0,
aj47.4,Na2MoO4,0.1969,water,3.069,tram,0.4662,H2SO4,0.2141,x,-1,100,20,no,5,no,0,0,
aj48.1,Na2MoO4,0.5807,water,3.0111,deed,0.2054,H2SO4,0.2177,x,-1,100,20,no,5,no,0,0,"""Good stuff"" for these trials"
aj48.2,Na2MoO4,0.5817,water,3.0427,deed,0.1936,H2SO4,0.2306,x,-1,100,20,no,5,no,0,0,
aj48.3,Na2MoO4,0.5805,water,3.017,deed,0.1974,H2SO4,0.2235,x,-1,100,20,no,5,no,0,0,
aj48.4,Na2MoO4,0.5816,water,3.0129,deed,0.2026,H2SO4,0.232,x,-1,100,20,no,5,no,0,0,
aj49.1,Na2MoO4,0.193,water,1.0145,deed,0.3715,H2SO4,0.1968,x,-1,100,20,no,5,no,0,0,
aj49.2,Na2MoO4,0.1938,water,1.0137,deed,0.399,H2SO4,0.1994,x,-1,100,20,no,5,no,0,0,
aj49.3,Na2MoO4,0.1952,water,1.0004,deed,0.3715,H2SO4,0.2536,x,-1,100,20,no,5,no,0,0,
aj49.4,Na2MoO4,0.1935,water,0.9944,deed,0.3754,H2SO4,0.1994,x,-1,100,20,no,5,no,0,0,
aj50.1,Na2MoO4,0.1985,water,3.0797,dmeed,0.3888,H2SO4,0.2114,x,-1,100,20,no,5,no,0,0,"""All solutions"" for these trials"
aj50.2,Na2MoO4,0.193,water,3.0405,dmeed,0.454,H2SO4,0.1953,x,-1,100,20,no,5,no,0,0,
aj50.3,Na2MoO4,0.1945,water,3.0155,dmeed,0.3862,H2SO4,0.2118,x,-1,100,20,no,5,no,0,0,
aj50.4,Na2MoO4,0.1943,water,3.1002,dmeed,0.378,H2SO4,0.2351,x,-1,100,20,no,5,no,0,0,
aj51.1,Na2MoO4,0.1939,water,3.0376,tram,0.4593,H2SO4,0.2027,HF,5,100,20,no,5,no,0,0,"""Correct stuff"" for these trials"
aj51.2,Na2MoO4,0.1963,water,3.1542,tram,0.471,H2SO4,0.2324,HF,5,100,20,no,5,no,0,0,
aj51.3,Na2MoO4,0.1945,water,3.1762,tram,0.4673,H2SO4,0.23,HF,5,100,20,no,5,no,0,0,
aj51.4,Na2MoO4,0.1946,water,3.007,tram,0.4726,H2SO4,0.1969,HF,5,100,20,no,5,no,0,0,
aj52.1,Na2MoO4,0.1964,water,3.0472,tram,0.4825,H2SO4,0.2005,HF,1,100,20,no,5,no,0,0,"""Good"""
aj52.2,Na2MoO4,0.1998,water,3.085,tram,0.47,H2SO4,0.1988,HF,1,100,20,no,5,no,0,0,"Rest of this trial ""bad"""
aj52.3,Na2MoO4,0.1969,water,3.0205,tram,0.4814,H2SO4,0.1888,HF,1,100,20,no,5,no,0,0,
aj52.4,Na2MoO4,0.1962,water,3.0145,tram,0.4814,H2SO4,0.2099,HF,1,100,20,no,5,no,0,0,
aj53.1,Na2MoO4,0.3831,water,1.0503,dmeed,0.2725,H2SO4,0.2223,HF,1,100,20,no,5,no,0,0,"""Correct stuff"" for these trials"
aj53.2,Na2MoO4,0.3837,water,1.0306,dmeed,0.2761,H2SO4,0.2259,HF,1,100,20,no,5,no,0,0,
aj53.3,Na2MoO4,0.3842,water,1.0349,dmeed,0.2797,H2SO4,0.2064,x,-1,100,20,no,5,no,0,0,
aj53.4,Na2MoO4,0.3847,water,1.0748,dmeed,0.2977,H2SO4,0.1987,x,-1,100,20,no,5,no,0,0,
aj54.1,Na2MoO4,0.1922,water,3.0992,tram,0.4616,H2SO4,0.2054,x,-1,100,20,no,5,no,0,0,
aj54.2,Na2MoO4,0.1936,water,3.0662,tram,0.4674,H2SO4,0.2185,x,-1,100,20,no,5,no,0,0,
aj54.3,Na2MoO4,0.1935,water,3.0757,tram,0.4626,H2SO4,0.2342,x,-1,100,20,no,5,no,0,0,
aj54.4,Na2MoO4,0.1948,water,2.9961,tram,0.4667,H2SO4,0.2088,x,-1,100,20,no,5,no,0,0,
aj55.1,Na2MoO4,0.5797,water,3.128,tmed,0.1874,H2SO4,0.2243,x,-1,100,20,no,5,no,0,0,
aj55.2,Na2MoO4,0.582,water,3.0594,tmed,0.1895,H2SO4,0.2191,x,-1,100,20,no,5,no,0,0,
aj55.3,Na2MoO4,0.5802,water,3.1212,tmed,0.2072,H2SO4,0.2091,x,-1,100,20,no,5,no,0,0,
aj55.4,Na2MoO4,0.5807,water,3.2084,tmed,0.1953,H2SO4,0.1983,x,-1,100,20,no,5,no,0,0,
aj56.1,Na2MoO4,0.1942,water,3.0283,tren,0.478,H2SO4,0.2033,x,-1,100,20,no,5,no,0,0,
aj56.2,Na2MoO4,0.1969,water,3.1015,tren,0.4975,H2SO4,0.2082,x,-1,100,20,no,5,no,0,0,
aj56.3,Na2MoO4,0.1987,water,3.1046,tren,0.4895,H2SO4,0.2,x,-1,100,20,no,5,no,0,0,
aj56.4,Na2MoO4,0.1953,water,3,tren,0.4794,H2SO4,0.1771,x,-1,100,20,no,5,no,0,0,
aj56.5,Na2MoO4,0.1983,water,3.053,tren,0.4763,H2SO4,0.202,x,-1,100,20,no,5,no,0,0,
aj57.1,Na2MoO4,0.5795,water,3.0852,deed,0.192,H2SO4,0.2181,x,-1,100,20,no,5,no,0,0,
aj57.2,Na2MoO4,0.576,water,3.0968,deed,0.1928,H2SO4,0.2185,x,-1,100,20,no,5,no,0,0,
aj57.3,Na2MoO4,0.5862,water,3.1004,deed,0.2093,H2SO4,0.1979,x,-1,100,20,no,5,no,0,0,
aj57.4,Na2MoO4,0.1953,water,4.0467,deed,0.39,H2SO4,0.2293,x,-1,100,20,no,5,no,0,0,
aj57.5,Na2MoO4,0.1945,water,0.9976,deed,0.3757,H2SO4,0.2129,x,-1,100,20,no,5,no,0,0,
aj57.6,Na2MoO4,0.1957,water,1.0343,deed,0.3723,H2SO4,0.1892,x,-1,100,20,no,5,no,0,0,
yh11.1,NaVO3,0.1376,SeO2,0.8972,tren,0.1704,Na2C2O4,0.152,water,6,90,18,yes,2,no,2,3,
yh11.2,NaVO3,0.1291,SeO2,0.9185,"1,3-dap",0.0867,Na2C2O4,0.1592,water,6,90,18,yes,2,no,2,1,
yh11.3,NaVO3,0.1269,SeO2,1.0123,"1,4-dab",0.09,Na2C2O4,0.1726,water,6,90,18,yes,2,no,2,3,
yh11.4,NaVO3,0.1314,SeO2,0.8951,mpip,0.11709,Na2C2O4,0.1617,water,6,90,18,yes,2,no,2,3,
yh11.5,NaVO3,0.1355,SeO2,0.8935,imid,0.1604,Na2C2O4,0.1627,water,6,90,18,yes,2,no,2,1,
yh11.6,NaVO3,0.132,SeO2,1.0273,bapp,0.2114,Na2C2O4,0.1611,water,6,90,20,yes,2,no,2,3,
yh11.7,NaVO3,0.132,SeO2,0.9131,aep,0.138,Na2C2O4,0.1594,water,6,90,20,yes,2,no,2,3,
yh11.8,NaVO3,0.1272,SeO2,0.8915,"1,5-dap",0.1288,Na2C2O4,0.1575,water,6,90,20,yes,2,no,2,2,
yh11.9,NaVO3,0.1308,SeO2,0.9034,"1,6-dah",0.1299,Na2C2O4,0.1756,water,6,90,20,yes,2,no,1,2,
yh11.10,NaVO3,0.1227,SeO2,0.9195,en,0.0712,Na2C2O4,0.2014,water,6,90,20,yes,2,no,2,3,
yy11.1,NaVO3,0.1329,SeO2,1.1723,tren,0.2052,Na2C2O4,0.1515,water,6,90,18,yes,2,no,1,3,
yy11.2,NaVO3,0.1278,SeO2,1.1174,"1,3-dap",0.0855,Na2C2O4,0.1396,water,6,90,18,yes,2,no,2,1,
yy11.3,NaVO3,0.1342,SeO2,1.1208,"1,4-dab",0.0928,Na2C2O4,0.1395,water,6,90,18,yes,2,no,1,2,
yy11.4,NaVO3,0.1313,SeO2,1.1164,mpip,0.1117,Na2C2O4,0.1392,water,6,90,18,yes,2,no,1,3,
yy11.5,NaVO3,0.1403,SeO2,1.1211,imid,0.0726,Na2C2O4,0.1483,water,6,90,18,yes,2,no,2,1,
yy11.6,NaVO3,0.123,SeO2,1.1111,bapp,0.238,Na2C2O4,0.142,water,6,90,20,yes,2,no,1,3,
yy11.7,NaVO3,0.134,SeO2,1.135,aep,0.133,Na2C2O4,0.149,water,6,90,20,yes,2,no,1,3,
yy11.8,NaVO3,0.135,SeO2,1.114,"1,5-dap",0.109,Na2C2O4,0.146,water,6,90,20,yes,2,no,2,1,
yy11.9,NaVO3,0.13,SeO2,1.11,"1,6-dah",0.131,Na2C2O4,0.147,water,6,90,20,yes,2,no,2,1,
yy11.10,NaVO3,0.129,SeO2,1.109,en,0.065,Na2C2O4,0.224,water,6,90,20,yes,2,no,2,2,
yy11.11,NaVO3,0.1271,SeO2,1.1614,1-epip,0.1143,Na2C2O4,0.1544,water,6,90,17,yes,2,no,2,3,
yy11.12,NaVO3,0.1313,SeO2,1.1985,"1,8-dao",0.1492,Na2C2O4,0.1391,water,6,90,17,yes,2,no,2,1,
yy11.13,NaVO3,0.1332,SeO2,1.1364,"1,2-dap",0.0875,Na2C2O4,0.1518,water,6,90,17,yes,2,no,2,1,
yy11.14,NaVO3,0.1287,SeO2,1.156,pyz-COOH,0.1952,Na2C2O4,0.1498,water,6,90,17,yes,2,no,2,1,
yy11.15,NaVO3,0.1655,SeO2,1.1219,2mpyz,0.0966,Na2C2O4,0.1454,water,6,90,17,yes,2,no,1,2,
yy14.1,VOSO4,0.338,SeO2,0.567,pip,0.109,water,6,x,x,110,24,yes,7,no,2,4,
yy14.2,VOSO4,0.369,SeO2,0.609,"2,5-dmpip",0.353,water,6,x,x,110,24,yes,7,no,1,2,
yy14.3,VOSO4,0.335,SeO2,0.591,"2,6-dmpip",0.349,water,6,x,x,110,24,yes,7,no,1,2,
yy14.4,VOSO4,0.339,SeO2,0.551,"1,4-dmpip",0.351,water,6,x,x,110,24,yes,7,no,1,2,
yy14.5,VOSO4,0.363,SeO2,0.567,1-mpip,0.305,water,6,x,x,110,24,yes,7,no,1,2,
yy14.6,VOSO4,0.337,SeO2,0.557,2-mpip,0.335,water,6,x,x,110,24,yes,7,no,1,2,
yy14.7,VOSO4,0.43,SeO2,0.558,en,0.183,water,6,x,x,110,72,yes,7,no,1,3,
yy14.8,VOSO4,0.341,SeO2,0.555,"1,3-dap",0.234,water,6,x,x,110,72,yes,7,no,1,2,
yy14.9,VOSO4,0.372,SeO2,0.562,"1,4-dab",0.273,water,6,x,x,110,72,yes,7,no,1,2,
yy14.10,VOSO4,0.378,SeO2,0.613,"1,5-dap",0.332,water,6,x,x,110,72,yes,7,no,1,2,
yy14.11,VOSO4,0.417,SeO2,0.559,"1,6-dah",0.362,water,6,x,x,110,72,yes,7,no,1,2,
yy14.12,VOSO4,0.378,SeO2,0.598,en,0.184,water,6,x,x,110,72,yes,4,no,1,2,
yy14.13,VOSO4,0.345,SeO2,0.667,"1,3-dap",0.256,water,6,x,x,110,72,yes,4,no,1,2,
yy14.14,VOSO4,0.396,SeO2,0.585,"1,4-dab",0.274,water,6,x,x,110,72,yes,4,no,1,2,
yy14.15,VOSO4,0.336,SeO2,0.585,"1,5-dap",0.313,water,6,x,x,110,72,yes,4,no,1,2,
yy14.16,VOSO4,0.378,SeO2,0.636,"1,6-dah",0.361,water,6,x,x,110,72,yes,4,no,1,2,
yy14.17,VOSO4,0.355,SeO2,0.602,tren,0.484,water,6,x,x,110,72,yes,4,no,1,2,
yy14.18,VOSO4,0.332,SeO2,0.578,hpip,0.413,water,6,x,x,110,72,yes,4,no,1,2,
yy14.19,VOSO4,0.374,SeO2,0.669,dabco,0.352,water,6,x,x,110,72,yes,4,no,1,2,
yy14.20,VOSO4,0.403,SeO2,0.564,imid,0.213,water,6,x,x,110,72,yes,4,no,1,2,
yy14.21,VOSO4,0.342,SeO2,0.641,deta,0.319,water,6,x,x,110,72,yes,4,no,1,2,
yh13.1,VOSO4,0.3596,SeO2,0.98,pip,0.1126,water,6,x,x,110,,yes,7,no,2,4,
yh13.2,VOSO4,0.3635,SeO2,0.62,"2,5-dmpip",0.3487,water,6,x,x,110,,yes,7,no,1,2,
yh13.3,VOSO4,0.3694,SeO2,0.5519,"2,6-dmpip",0.3876,water,6,x,x,110,,yes,7,no,2,3,
yh13.4,VOSO4,0.3335,SeO2,0.5553,"1,4-dmpip",0.3913,water,6,x,x,110,,yes,7,no,1,2,
yh13.5,VOSO4,0.4286,SeO2,0.558,1-mpip,0.3878,water,6,x,x,110,,yes,7,no,1,2,
yh13.6,VOSO4,0.3693,SeO2,0.5667,2-mpip,0.3065,water,6,x,x,110,,yes,7,no,1,2,
yh13.7,VOSO4,0.354,SeO2,0.5819,tren,0.5493,water,6.042,x,x,110,,yes,7,no,1,3,
yh13.8,VOSO4,0.3525,SeO2,0.5637,hpip,0.3963,water,5.867,x,x,110,,yes,7,no,2,4,
yh13.9,VOSO4,0.3265,SeO2,0.5663,dabco,0.3451,water,6.087,x,x,110,,yes,7,no,1,3,
yh13.10,VOSO4,0.3679,SeO2,0.5887,imid,0.3573,water,6.785,x,x,110,,yes,7,no,1,2,
yh13.11,VOSO4,0.4644,SeO2,0.6626,dcta,0.5316,water,5.762,x,x,110,,yes,7,no,1,3,
yh13.12,VOSO4,0.4816,SeO2,0.6404,"2,5-dmpip",0.3515,water,6.126,x,x,110,,yes,4,no,1,2,
yh13.13,VOSO4,0.3818,SeO2,0.6325,"2,6-mpip",0.3556,water,6.026,x,x,110,,yes,4,no,1,2,
yh13.14,VOSO4,0.5881,SeO2,0.5797,"1,4-dmpip",0.3642,water,6.078,x,x,110,,yes,4,no,1,2,
yh13.15,VOSO4,0.5609,SeO2,0.5854,2-mpip,0.3465,water,6.104,x,x,110,,yes,4,no,1,2,
yh13.16,VOSO4,0.3637,SeO2,0.5462,1-mpip,0.3543,water,6.204,x,x,110,,yes,4,no,1,2,
yh13.17,VOSO4,0.3315,SeO2,0.5989,pip,0.2586,water,6.321,x,x,110,,yes,4,no,1,2,
yh13.18,VOSO4,0.4252,SeO2,0.6001,"2,5-dmpip",0.3548,water,6.053,x,x,110,,yes,1,no,1,2,
yh13.19,VOSO4,0.3743,SeO2,0.5962,"2,6d-mpip",0.3701,water,6.083,x,x,110,,yes,1,no,1,2,
yh13.20,VOSO4,0.4775,SeO2,0.5487,"1,4-dmpip",0.3614,water,6.123,x,x,110,,yes,1,no,1,2,
yh13.21,VOSO4,0.3308,SeO2,0.5839,2-mpip,0.3142,water,6.043,x,x,110,,yes,1,no,2,4,
yh13.22,VOSO4,0.3721,SeO2,0.5542,1-mpip,0.3162,water,6.087,x,x,110,,yes,1,no,1,2,
yh13.23,VOSO4,0.376,SeO2,0.6023,pip,0.3576,water,6.156,x,x,110,,yes,1,no,1,2,
yy17.1,NaVO3,0.145,SeO2,1.138,tren,0.167,Na2C2O4,0.215,water,6,90,16,yes,1,no,2,3,
yy17.2,NaVO3,0.137,SeO2,1.174,"1,4-dab",0.089,Na2C2O4,0.206,water,6,90,16,yes,1,no,1,2,
yy17.3,NaVO3,0.125,SeO2,1.124,hpip,0.182,Na2C2O4,0.203,water,6,90,16,yes,1,no,1,2,
yy17.4,NaVO3,0.127,SeO2,1.121,"1,5-dap",0.112,Na2C2O4,0.22,water,6,90,16,yes,1,no,1,2,
yy17.5,NaVO3,0.136,SeO2,1.118,"1,6-dah",0.124,Na2C2O4,0.22,water,6,90,16,yes,1,no,1,2,
yy17.6,NaVO3,0.124,SeO2,1.139,dabco,0.134,Na2C2O4,0.225,water,6,90,16,yes,1,no,2,3,
yy17.7,NaVO3,0.132,SeO2,1.111,imid,0.072,Na2C2O4,0.227,water,6,90,16,yes,1,no,1,2,
yy17.8,NaVO3,0.138,SeO2,1.121,deta,0.148,Na2C2O4,0.283,water,6,90,16,yes,1,no,2,3,
yy19.1,NaVO3,0.147,SeO2,1.149,aqn,0.218,Na2C2O4,0.14,water,6,90,19,yes,1,no,1,3,
yy19.2,NaVO3,0.141,SeO2,1.123,"1,2-dap",0.088,Na2C2O4,0.139,water,6,90,19,yes,1,no,2,3,
yy19.3,NaVO3,0.139,SeO2,1.145,3-aqyr,0.181,Na2C2O4,0.158,water,6,90,19,yes,1,no,1,3,
yy19.4,NaVO3,0.124,SeO2,1.111,"1,3-dap",0.091,Na2C2O4,0.142,water,6,90,19,yes,1,no,1,3,
yy19.5,NaVO3,0.132,SeO2,1.19,dmed,0.097,Na2C2O4,0.141,water,6,90,19,yes,1,no,1,3,
yy19.6,NaVO3,0.196,SeO2,1.244,bapp,0.242,Na2C2O4,0.148,water,6,90,19,yes,1,no,1,3,
yy19.7,NaVO3,0.171,SeO2,1.137,bapa,0.165,Na2C2O4,0.145,water,6,90,19,yes,1,no,2,3,
yy19.8,NaVO3,0.208,SeO2,1.167,1-mpip,0.116,Na2C2O4,0.152,water,6,90,19,yes,1,no,2,3,
yy19.9,NaVO3,0.154,SeO2,1.125,aep,0.179,Na2C2O4,0.141,water,6,90,19,yes,1,no,1,3,
yy19.10,NaVO3,0.132,SeO2,1.243,dach,0.118,Na2C2O4,0.148,water,6,90,19,yes,1,no,2,3,
yy19.11,NaVO3,0.125,SeO2,1.213,"1,8-dao",0.159,Na2C2O4,0.179,water,6,90,19,yes,1,no,2,1,
yh18.1,NaVO3,0.1294,SeO2,0.919,aqn,0.225,Na2C2O4,0.1568,water,6.0525,90,19,yes,1,no,2,3,
