Repository: darkreactions/DRP

########################################################################
#############################__ChemML__#################################
########################################################################


###########################__SETTING UP__###############################
In order to create models, the following need to be installed:
-- Python (2.7)
-- RDkit (for Python)
-- Java
-- GraphViz ("neato" specifically)
-- Weka (3-7-9)
-- ChemAxon (JChem)

Additionally, the configuration file (default: config/config.json) must
	know the location of the .../weka.jar file and .../JChem/bin.

*Note that only Ubuntu 12+ and Weka-3-7-9 have been tested.

File: research/paul/EXAMPLE_INPUT/DR.csv (part 11 of 11)
Reaction number,Reactant 1 name,Reactant 1 mass (g),Reactant 2 name,Reactant 2 mass (g),Reactant 3 name,Reactant 3 mass (g),Reactant 4 name,Reactant 4 mass (g),Reactant 5 name,Reactant 5 mass (g),Temp (ºC),Time (h),Slow cool,pH (x = unknown),Leak,purity (0 = no data in notebook; 1 = multiphase; 2 = single phase),"outcome (0 = no data in notebook, 1 = no solid; 2 = noncrystalline/brown; 3 = powder/crystallites; 4 = large single crystals)",Notes
yh18.2,NaVO3,0.1713,SeO2,0.9187,"1,2-dap",0.0864,Na2C2O4,0.1803,water,6.0338,90,19,yes,1,no,2,4,
yh18.3,NaVO3,0.1396,SeO2,1.0819,3-apyr,0.1908,Na2C2O4,0.2481,water,6.1036,90,19,yes,1,no,2,3,
yh18.4,NaVO3,0.1233,SeO2,1.0013,"1,3-dap",0.1258,Na2C2O4,0.2355,water,6.0213,90,19,yes,1,no,2,2,
yh18.5,NaVO3,0.1365,SeO2,0.9082,dmed,0.1166,Na2C2O4,0.2213,water,6.0776,90,19,yes,1,no,1,2,
yh18.6,NaVO3,0.1306,SeO2,0.9019,bapp,0.253,Na2C2O4,0.1669,water,6.0409,90,19,yes,1,no,2,3,
yh18.7,NaVO3,0.121,SeO2,0.928,bapa,0.1898,Na2C2O4,0.2251,water,8.3796,90,19,yes,1,no,2,4,
yh18.8,NaVO3,0.1329,SeO2,1.0932,1-mpip,0.2392,Na2C2O4,0.2125,water,6.0445,90,19,yes,1,no,2,3,
yh18.9,NaVO3,0.1652,SeO2,0.9682,aep,0.1613,Na2C2O4,0.1571,water,5.998,90,19,yes,1,no,2,3,
yh18.10,NaVO3,0.2339,SeO2,1.1384,dach,0.1916,Na2C2O4,0.1554,water,6.28,90,19,yes,1,no,2,2,
yh18.11,NaVO3,0.1436,SeO2,0.9128,"1,8-dao",0.1712,Na2C2O4,0.1756,water,6.032,90,19,yes,1,yes,0,0,
yh20.1,NaVO3,0.1308,SeO2,1.1218,en,0.147,Sqn H2,0.142,water,6.0746,90,19,yes,1,no,2,2,
yh20.2,NaVO3,0.135,SeO2,1.0502,pip,0.0936,Sqn H2,0.1447,water,6.527,90,19,yes,1,no,2,3,
yh20.3,NaVO3,0.1425,SeO2,1.0912,dabco,0.1415,Sqn H2,0.1522,water,6.0769,90,19,yes,1,no,,,
yh20.4,NaVO3,0.1241,SeO2,1.0428,"1,3-dap",0.087,Sqn H2,0.1443,water,6.7128,90,19,yes,1,no,2,3,
yy21.1,NaVO3,0.169,SeO2,1.113,dabco,0.2,Na2C2O4,0.139,water,6.012,90,18,yes,1,no,1,3,
yy21.2,NaVO3,0.111,SeO2,1.11,dabco,0.209,Na2C2O4,0.139,water,6.021,90,18,yes,1,no,1,3,
yy21.3,NaVO3,0.13,SeO2,1.371,dabco,0.22,Na2C2O4,0.14,water,6.041,90,18,yes,1,no,2,3,
yy21.4,NaVO3,0.131,SeO2,0.893,dabco,0.203,Na2C2O4,0.139,water,6.012,90,18,yes,1,no,2,3,
yy21.5,NaVO3,0.139,SeO2,1.118,dabco,0.255,Na2C2O4,0.141,water,6.023,90,18,yes,1,no,1,4,
yy21.6,NaVO3,0.137,SeO2,1.137,dabco,0.165,Na2C2O4,0.14,water,6.021,90,18,yes,1,no,2,4,
yy21.7,NaVO3,0.139,SeO2,1.139,dabco,0.201,Na2C2O4,0.241,water,6.004,90,18,yes,1,no,2,3,
yy21.8,NaVO3,0.126,SeO2,1.133,dabco,0.222,Na2C2O4,0.169,water,6.006,90,18,yes,1,no,2,3,
yy23.1,NaVO3,0.1499,SeO2,1.1113,deta,0.1168,Na2C2O4,0.1387,water,6.0312,90,18,yes,1,no,1,3,
yy23.2,NaVO3,0.0983,SeO2,1.1158,deta,0.1088,Na2C2O4,0.1396,water,6.0066,90,18,yes,1,no,1,3,
yy23.3,NaVO3,0.1233,SeO2,1.3527,deta,0.1084,Na2C2O4,0.1389,water,6.0211,90,18,yes,1,no,1,3,
yy23.4,NaVO3,0.1245,SeO2,0.8921,deta,0.1031,Na2C2O4,0.1387,water,6.0038,90,18,yes,1,no,1,3,
yy23.5,NaVO3,0.1256,SeO2,1.1116,deta,0.1267,Na2C2O4,0.1385,water,6.0108,90,18,yes,1,no,1,3,
yy23.6,NaVO3,0.1238,SeO2,1.1189,deta,0.0875,Na2C2O4,0.1407,water,6.0091,90,18,yes,1,no,1,3,
yy23.7,NaVO3,0.1234,SeO2,1.1125,deta,0.1156,Na2C2O4,0.1686,water,6.0293,90,18,yes,1,no,1,3,
yy23.8,NaVO3,0.123,SeO2,1.1201,deta,0.108,Na2C2O4,0.1121,water,6.017,90,18,yes,1,no,1,3,
yy25.1,NaVO3,0.1474,SeO2,1.1214,"1,3-dap",0.0737,Na2C2O4,0.14,water,6.0166,90,18,yes,1,no,1,3,
yy25.2,NaVO3,0.0989,SeO2,1.1273,"1,3-dap",0.0881,Na2C2O4,0.1404,water,6.0017,90,18,yes,1,no,1,3,
yy25.3,NaVO3,0.1232,SeO2,1.3553,"1,3-dap",0.1008,Na2C2O4,0.1401,water,6.0176,90,18,yes,1,no,1,3,
yy25.4,NaVO3,0.123,SeO2,0.8904,"1,3-dap",0.0745,Na2C2O4,0.1404,water,6.0096,90,18,yes,1,no,1,3,
yy25.5,NaVO3,0.1236,SeO2,1.1116,"1,3-dap",0.0886,Na2C2O4,0.1383,water,6.0189,90,18,yes,1,no,1,3,
yy25.6,NaVO3,0.1234,SeO2,1.134,"1,3-dap",0.0569,Na2C2O4,0.139,water,6.0122,90,18,yes,1,no,1,3,
yy25.7,NaVO3,0.1243,SeO2,1.1231,"1,3-dap",0.1115,Na2C2O4,0.1669,water,6.0293,90,18,yes,1,no,1,3,
yy25.8,NaVO3,0.1237,SeO2,1.1227,"1,3-dap",0.0815,Na2C2O4,0.112,water,6.0176,90,18,yes,1,no,1,3,
yh20.5,NaVO3,0.18,SeO2,1.0107,aqn,0.1957,Sqn H2,0.1169,water,6.0826,90,18,yes,1,no,2,3,
yh20.6,NaVO3,0.1284,SeO2,1.0382,"1,2-dap",0.0821,Sqn H2,0.1202,water,6.0284,90,18,yes,1,yes,0,0,
yh20.7,NaVO3,0.2046,SeO2,1.257,3-apyr,0.0938,Sqn H2,0.1358,water,6.6258,90,18,yes,1,no,2,2,
yh20.8,NaVO3,0.156,SeO2,1.1275,dmed,0.0938,Sqn H2,0.1265,water,6.2008,90,18,yes,1,no,1,3,
yh20.9,NaVO3,0.2535,SeO2,1.1735,bapp,0.2257,Sqn H2,0.1191,water,6.2769,90,18,yes,1,no,2,4,
yh20.10,NaVO3,0.1885,SeO2,1.07,bapa,0.2576,Sqn H2,0.1393,water,6.9033,90,18,yes,1,no,2,2,
yh20.11,NaVO3,0.1573,SeO2,1.1252,"2,5-dmpip",0.1251,Sqn H2,0.1355,water,6.0467,90,18,yes,1,no,2,3,
yh20.12,NaVO3,0.1297,SeO2,1.1183,aep,0.1625,Sqn H2,0.1282,water,6.4637,90,18,yes,1,no,2,3,
yh20.13,NaVO3,0.1318,SeO2,1.1309,tren,0.286,Sqn H2,0.127,water,6.1282,90,18,yes,1,no,2,2,
yh20.14,NaVO3,0.1241,SeO2,1.1267,hpip,0.1129,Sqn H2,0.1263,water,6.52,90,18,yes,1,no,2,3,
yh20.15,NaVO3,0.1303,SeO2,1.1162,imid,0.0925,Sqn H2,0.1273,water,6.6,90,18,yes,1,no,2,3,
yh20.16,NaVO3,0.1216,SeO2,1.1854,deta,0.1241,Sqn H2,0.0954,water,6.5037,90,18,yes,1,no,2,1,
yh20.17,NaVO3,0.132,SeO2,1.6207,"2,6-dmpip",0.1279,Malon H2,0.125,water,6.6665,90,18,yes,1,no,2,3,
yh20.18,NaVO3,0.1353,SeO2,1.3705,"1,4-dmpip",0.1544,Malon H2,0.2134,water,6.3649,90,18,yes,1,no,2,3,
yh20.19,NaVO3,0.1164,SeO2,1.1234,"1,6-dah",0.2079,Malon H2,0.1689,water,6.0471,90,18,yes,1,no,2,3,
yh20.20,NaVO3,0.1489,SeO2,1.0841,2-mpyz,0.0844,Malon H2,0.14,water,5.9517,90,18,yes,1,no,2,3,
yh24.1,NaVO3,0.1828,SeO2,1.0549,en,0.062,Te H2,0.1802,water,6.2816,90,18,yes,1,no,2,2,
yh24.2,NaVO3,0.1358,SeO2,1.286,pip,0.0959,Te H2,0.2753,water,6.2019,90,18,yes,1,no,2,3,
yh24.3,NaVO3,0.1486,SeO2,1.269,aqn,0.2192,Te H2,0.2259,water,6.8354,90,18,yes,1,no,1,3,
yh24.4,NaVO3,0.2343,SeO2,1.0688,"1,6-dap",0.0844,Te H2,0.1867,water,6.7468,90,18,yes,1,no,2,2,
yh24.5,NaVO3,0.1219,SeO2,1.1109,"1,2-dap",0.0876,Te H2,0.201,water,6.2257,90,18,yes,1,no,1,2,
yh24.6,NaVO3,0.1448,SeO2,1.0558,tren,0.1528,Te H2,0.1649,water,6.5787,90,18,yes,1,no,1,4,
yh24.7,NaVO3,0.1778,SeO2,1.0216,"2,6-dmpip",0.1579,Te H2,0.2019,water,6.7009,90,18,yes,1,no,2,2,
yy27.1,NaVO3,0.1483,SeO2,1.1185,dabco,0.2018,Na2C2O4,0.2096,water,6.079,90,17,yes,1,no,1,4,
yy27.2,NaVO3,0.0986,SeO2,1.1133,dabco,0.2174,Na2C2O4,0.2075,water,6.0081,90,17,yes,1,no,2,3,
yy27.3,NaVO3,0.1247,SeO2,1.3398,dabco,0.2057,Na2C2O4,0.2091,water,6.0397,90,17,yes,1,no,1,3,
yy27.4,NaVO3,0.1236,SeO2,0.8893,dabco,0.2032,Na2C2O4,0.2078,water,6.0211,90,17,yes,1,no,1,3,
yy27.5,NaVO3,0.1247,SeO2,1.1161,dabco,0.2454,Na2C2O4,0.2081,water,6.0247,90,17,yes,1,no,1,3,
yy27.6,NaVO3,0.1239,SeO2,1.1341,dabco,0.1707,Na2C2O4,0.2076,water,6.0202,90,17,yes,1,no,1,3,
yy27.7,NaVO3,0.1235,SeO2,1.1161,dabco,0.2086,Na2C2O4,0.2495,water,6.0117,90,17,yes,1,no,2,3,
yy27.8,NaVO3,0.1245,SeO2,1.1173,dabco,0.2006,Na2C2O4,0.1689,water,6.0048,90,17,yes,1,no,1,3,
yy29.1,NaVO3,0.149,SeO2,1.1146,deta,0.1054,Na2C2O4,0.2166,water,6.0158,90,17,yes,1,no,2,3,
yy29.2,NaVO3,0.0984,SeO2,1.113,deta,0.1105,Na2C2O4,0.2129,water,6.0154,90,17,yes,1,no,2,1,
yy29.3,NaVO3,0.1233,SeO2,1.3426,deta,0.1119,Na2C2O4,0.2093,water,6.0062,90,17,yes,1,no,1,3,
yy29.4,NaVO3,0.1246,SeO2,0.8919,deta,0.1057,Na2C2O4,0.2098,water,6.0317,90,17,yes,1,no,2,3,
yy29.5,NaVO3,0.1232,SeO2,1.1198,deta,0.1412,Na2C2O4,0.2085,water,6.0147,90,17,yes,1,no,2,3,
yy29.6,NaVO3,0.1235,SeO2,1.1124,deta,0.0878,Na2C2O4,0.2094,water,6.0023,90,17,yes,1,no,2,3,
yy29.7,NaVO3,0.1246,SeO2,1.1202,deta,0.1106,Na2C2O4,0.2512,water,6.0149,90,17,yes,1,no,2,3,
yy29.8,NaVO3,0.1242,SeO2,1.1126,deta,0.1078,Na2C2O4,0.1673,water,6.0289,90,17,yes,1,no,2,3,
yh24.8,NaVO3,0.1382,SeO2,1.0961,dmed,0.095,Te H2,0.3408,water,6.2995,90,17,yes,1,no,2,3,
yh24.9,NaVO3,0.1891,SeO2,1.1752,bapp,0.2326,Te H2,0.1657,water,6.0416,90,17,yes,1,no,1,4,
yh24.10,NaVO3,0.1535,SeO2,1.336,bapa,0.1423,Te H2,0.1918,water,6.3585,90,17,yes,1,no,2,2,
yh24.11,NaVO3,0.1533,SeO2,1.1052,"2,5-dmpip",0.1205,Te H2,0.1653,water,6.0021,90,17,yes,1,no,2,2,
yh24.12,NaVO3,0.1332,SeO2,1.0884,aep,0.1316,Te H2,0.1706,water,6.195,90,17,yes,1,no,2,3,
yh24.13,NaVO3,0.1292,SeO2,1.1215,hpip,0.1195,Te H2,0.1685,water,6.2547,90,17,yes,1,no,1,3,
yh24.14,NaVO3,0.1236,SeO2,1.1472,imid,0.0798,Te H2,0.2122,water,6.668,90,17,yes,1,no,2,3,
yh24.15,NaVO3,0.1462,SeO2,1.1841,deta,0.1328,Te H2,0.1751,water,6.444,90,17,yes,1,no,2,3,
yh24.16,NaVO3,0.1544,SeO2,1.1649,"1,4-dmpip",0.1564,Te H2,0.1917,water,6.3995,90,17,yes,1,no,2,2,
yh24.17,NaVO3,0.1849,SeO2,1.1317,2-mpyz,0.1743,Te H2,0.2225,water,6.2291,90,17,yes,1,no,2,4,
yh27.1,NaVO3,0.1578,SeO2,1.1877,aqn,0.2033,Te H2,0.1923,water,6.1994,90,17,yes,1,no,2,3,
yh27.2,NaVO3,0.1334,SeO2,1.264,aqn,0.1926,Te H2,0.1577,water,6.0541,90,17,yes,1,no,2,3,
yh27.3,NaVO3,0.1174,SeO2,1.0576,aqn,0.2699,Te H2,0.225,water,6.1623,90,17,yes,1,no,2,3,
yh27.4,NaVO3,0.1219,SeO2,1.0658,aqn,0.1901,Te H2,0.2039,water,6.2395,90,17,yes,1,no,2,3,
yh27.5,NaVO3,0.1538,SeO2,1.1295,tren,0.1526,Te H2,0.1647,water,6.3713,90,17,yes,1,no,2,3,
yh27.6,NaVO3,0.1371,SeO2,1.2596,tren,0.1552,Te H2,0.1861,water,6.3403,90,17,yes,1,no,2,3,
yh27.7,NaVO3,0.1171,SeO2,1.0289,tren,0.1984,Te H2,0.1608,water,6.5957,90,17,yes,1,no,2,3,
yh27.8,NaVO3,0.1178,SeO2,1.0527,tren,0.1568,Te H2,0.1568,water,6.2176,90,17,yes,1,no,2,3,
yh27.9,NaVO3,0.1613,SeO2,1.1676,bapp,0.2112,Te H2,0.1594,water,6.7819,90,17,yes,1,no,2,1,
yh27.10,NaVO3,0.1267,SeO2,1.2756,bapp,0.2756,Te H2,0.1635,water,6.2731,90,17,yes,1,no,2,4,
yh27.11,NaVO3,0.1253,SeO2,1.0359,bapp,0.2447,Te H2,0.1725,water,6.452,90,17,yes,1,no,1,4,
yh27.12,NaVO3,0.1343,SeO2,1.1379,bapp,0.20042,Te H2,0.2185,water,6.1043,90,17,yes,1,no,2,2,
yh27.14,NaVO3,0.1351,SeO2,0.7378,aqn,0.2096,Te H2,0.1744,water,6.0308,90,17,yes,1,no,2,2,
yh27.15,NaVO3,0.1201,SeO2,1.1569,aqn,0.1591,Te H2,0.1615,water,6.0018,90,17,yes,1,no,2,2,
yh27.16,NaVO3,0.1275,SeO2,1.0219,aqn,0.2076,Te H2,0.1378,water,6.2927,90,17,yes,1,no,2,2,
yh27.19,NaVO3,0.1312,SeO2,1.1115,tren,0.1515,Te H2,0.178,water,6.2093,90,17,yes,1,no,2,4,
yh27.20,NaVO3,0.1239,SeO2,1.0463,tren,0.1615,Te H2,0.1185,water,6.3317,90,17,yes,1,no,2,2,
yh20.21,NaVO3,0.1075,SeO2,1.2478,bapp,0.212,Te H2,0.1626,water,6.2441,90,17,yes,1,no,2,3,
yh20.22,NaVO3,0.1446,SeO2,0.7613,bapp,0.2137,Te H2,0.164,water,6.2152,90,17,yes,1,no,1,3,
yh20.23,NaVO3,0.1374,SeO2,1.2437,bapp,0.2194,Te H2,0.1838,water,6.4779,90,17,yes,1,no,1,4,
yh20.24,NaVO3,0.118,SeO2,1.0704,bapp,0.145,Te H2,0.1309,water,6.274,90,17,yes,1,no,2,2,
yh20.25,NaVO3,0.0942,SeO2,0.0942,aqn,0.1829,Te H2,0.154,water,6.6231,90,17,yes,1,no,1,3,
yh20.26,NaVO3,0.1093,SeO2,0.1093,tren,0.1897,Te H2,0.2252,water,6.3927,90,17,yes,1,no,2,2,
yh20.27,NaVO3,0.1139,SeO2,0.1139,tren,0.1527,Te H2,0.2004,water,6.6199,90,17,yes,1,no,2,2,
